Repository: XenaN/NanoTeam

# NanoTeam
Nanomaterial toxicity prediction

File: data/interim/Database_3_cleaned.csv (part 2 of 6)
No,Material,Type,Shape,Coat/Functional Group,Synthesis_Method,Surface_Charge,Diameter (nm),Size_in_Water (nm),Zeta_in_Water (mV),Cell_Type,No_of_Cells (cells/well),Human_Animal,Cell_Source,Cell_Tissue,Cell_Morphology,Cell_Age,Cell Line_Primary Cell,Time (hr),Concentration (ug/ml),Test,Test_Indicator,Cell_Viability (%)
880,Pt,I,Sphere,None,Green Synthesis,Negative,24.6,160.0,-11,HEK293,10000.0,H,Human,Kidney,Epithelial,Embryonic,L,6,20.0,NRU,NeutralRed,97.666
881,Pt,I,Sphere,None,Green Synthesis,Negative,24.6,160.0,-11,HEK293,10000.0,H,Human,Kidney,Epithelial,Embryonic,L,6,60.0,NRU,NeutralRed,98.423
882,Pt,I,Sphere,None,Green Synthesis,Negative,24.6,160.0,-11,HEK293,10000.0,H,Human,Kidney,Epithelial,Embryonic,L,6,180.0,NRU,NeutralRed,93.205
883,Pt,I,Sphere,None,Green Synthesis,Negative,24.6,160.0,-11,HEK293,10000.0,H,Human,Kidney,Epithelial,Embryonic,L,6,360.0,NRU,NeutralRed,90.852
884,Pt,I,Sphere,None,Green Synthesis,Negative,24.6,160.0,-11,HEK293,10000.0,H,Human,Kidney,Epithelial,Embryonic,L,24,20.0,NRU,NeutralRed,91.798
885,Pt,I,Sphere,None,Green Synthesis,Negative,24.6,160.0,-11,HEK293,10000.0,H,Human,Kidney,Epithelial,Embryonic,L,24,60.0,NRU,NeutralRed,89.148
886,Pt,I,Sphere,None,Green Synthesis,Negative,24.6,160.0,-11,HEK293,10000.0,H,Human,Kidney,Epithelial,Embryonic,L,24,180.0,NRU,NeutralRed,86.877
887,Pt,I,Sphere,None,Green Synthesis,Negative,24.6,160.0,-11,HEK293,10000.0,H,Human,Kidney,Epithelial,Embryonic,L,24,360.0,NRU,NeutralRed,78.17
888,Pt,I,Sphere,None,Green Synthesis,Negative,24.6,160.0,-11,HEK293,10000.0,H,Human,Kidney,Epithelial,Embryonic,L,48,20.0,NRU,NeutralRed,93.691
889,Pt,I,Sphere,None,Green Synthesis,Negative,24.6,160.0,-11,HEK293,10000.0,H,Human,Kidney,Epithelial,Embryonic,L,48,60.0,NRU,NeutralRed,80.631
890,Pt,I,Sphere,None,Green Synthesis,Negative,24.6,160.0,-11,HEK293,10000.0,H,Human,Kidney,Epithelial,Embryonic,L,48,180.0,NRU,NeutralRed,73.628
891,Pt,I,Sphere,None,Green Synthesis,Negative,24.6,160.0,-11,HEK293,10000.0,H,Human,Kidney,Epithelial,Embryonic,L,48,360.0,NRU,NeutralRed,58.297
916,Pt,I,Sphere,Citrate,Commercial,Negative,68.3,85.9,-40.6,HepG2,30000.0,H,Human,Liver,Epithelial,Adult,L,24,5.0,MTS,TetrazoliumSalt,100.0
917,Pt,I,Sphere,Citrate,Commercial,Negative,68.3,85.9,-40.6,HepG2,30000.0,H,Human,Liver,Epithelial,Adult,L,24,25.0,MTS,TetrazoliumSalt,94.475
918,Pt,I,Sphere,Citrate,Commercial,Negative,68.3,85.9,-40.6,HepG2,30000.0,H,Human,Liver,Epithelial,Adult,L,24,100.0,MTS,TetrazoliumSalt,68.646
1107,Ag,I,Sphere,None,Chemical Reduction,Negative,14.3,21.14,-26.5,THP-1,10000.0,H,Human,Blood,Monocyte,Adult,L,24,0.3,AlamarBlue,AlamarBlue,85.833
1108,Ag,I,Sphere,None,Chemical Reduction,Negative,14.3,21.14,-26.5,THP-1,10000.0,H,Human,Blood,Monocyte,Adult,L,24,0.625,AlamarBlue,AlamarBlue,88.333
1109,Ag,I,Sphere,None,Chemical Reduction,Negative,14.3,21.14,-26.5,THP-1,10000.0,H,Human,Blood,Monocyte,Adult,L,24,1.25,AlamarBlue,AlamarBlue,87.222
1110,Ag,I,Sphere,None,Chemical Reduction,Negative,14.3,21.14,-26.5,THP-1,10000.0,H,Human,Blood,Monocyte,Adult,L,24,2.5,AlamarBlue,AlamarBlue,88.611
1111,Ag,I,Sphere,None,Chemical Reduction,Negative,14.3,21.14,-26.5,THP-1,10000.0,H,Human,Blood,Monocyte,Adult,L,24,5.0,AlamarBlue,AlamarBlue,44.167
1112,Ag,I,Sphere,Liposome,Chemical Reduction,Negative,82.73,140.1,-31.9,THP-1,10000.0,H,Human,Blood,Monocyte,Adult,L,24,0.3,AlamarBlue,AlamarBlue,100.56
1113,Ag,I,Sphere,Liposome,Chemical Reduction,Negative,82.73,140.1,-31.9,THP-1,10000.0,H,Human,Blood,Monocyte,Adult,L,24,0.625,AlamarBlue,AlamarBlue,100.83
1114,Ag,I,Sphere,Liposome,Chemical Reduction,Negative,82.73,140.1,-31.9,THP-1,10000.0,H,Human,Blood,Monocyte,Adult,L,24,1.25,AlamarBlue,AlamarBlue,96.944
1115,Ag,I,Sphere,Liposome,Chemical Reduction,Negative,82.73,140.1,-31.9,THP-1,10000.0,H,Human,Blood,Monocyte,Adult,L,24,2.5,AlamarBlue,AlamarBlue,73.889
1116,Ag,I,Sphere,Liposome,Chemical Reduction,Negative,82.73,140.1,-31.9,THP-1,10000.0,H,Human,Blood,Monocyte,Adult,L,24,5.0,AlamarBlue,AlamarBlue,33.889
1117,Ag,I,Sphere,None,Chemical Reduction,Negative,14.3,21.14,-26.5,THP-1,10000.0,H,Human,Blood,Monocyte,Adult,L,48,0.3,AlamarBlue,AlamarBlue,86.28
1118,Ag,I,Sphere,None,Chemical Reduction,Negative,14.3,21.14,-26.5,THP-1,10000.0,H,Human,Blood,Monocyte,Adult,L,48,0.625,AlamarBlue,AlamarBlue,82.85
1119,Ag,I,Sphere,None,Chemical Reduction,Negative,14.3,21.14,-26.5,THP-1,10000.0,H,Human,Blood,Monocyte,Adult,L,48,1.25,AlamarBlue,AlamarBlue,81.794
1120,Ag,I,Sphere,None,Chemical Reduction,Negative,14.3,21.14,-26.5,THP-1,10000.0,H,Human,Blood,Monocyte,Adult,L,48,2.5,AlamarBlue,AlamarBlue,77.045
1121,Ag,I,Sphere,None,Chemical Reduction,Negative,14.3,21.14,-26.5,THP-1,10000.0,H,Human,Blood,Monocyte,Adult,L,48,5.0,AlamarBlue,AlamarBlue,22.691
1122,Ag,I,Sphere,Liposome,Chemical Reduction,Negative,82.73,140.1,-31.9,THP-1,10000.0,H,Human,Blood,Monocyte,Adult,L,48,0.3,AlamarBlue,AlamarBlue,85.752
1123,Ag,I,Sphere,Liposome,Chemical Reduction,Negative,82.73,140.1,-31.9,THP-1,10000.0,H,Human,Blood,Monocyte,Adult,L,48,0.625,AlamarBlue,AlamarBlue,85.752
1124,Ag,I,Sphere,Liposome,Chemical Reduction,Negative,82.73,140.1,-31.9,THP-1,10000.0,H,Human,Blood,Monocyte,Adult,L,48,1.25,AlamarBlue,AlamarBlue,82.586
1125,Ag,I,Sphere,Liposome,Chemical Reduction,Negative,82.73,140.1,-31.9,THP-1,10000.0,H,Human,Blood,Monocyte,Adult,L,48,2.5,AlamarBlue,AlamarBlue,30.343
1126,Ag,I,Sphere,Liposome,Chemical Reduction,Negative,82.73,140.1,-31.9,THP-1,10000.0,H,Human,Blood,Monocyte,Adult,L,48,5.0,AlamarBlue,AlamarBlue,13.984
1127,IronOxide,I,Sphere,Silica,Reverse Microemulsion,Negative,10.0,93.3,-31.8,SHSY5Y,30000.0,H,Human,BoneMarrow,Epithelial,Adult,L,3,5.0,MTT,TetrazoliumSalt,99.752
1128,IronOxide,I,Sphere,Silica,Reverse Microemulsion,Negative,10.0,93.3,-31.8,SHSY5Y,30000.0,H,Human,BoneMarrow,Epithelial,Adult,L,3,10.0,MTT,TetrazoliumSalt,103.22
1129,IronOxide,I,Sphere,Silica,Reverse Microemulsion,Negative,10.0,93.3,-31.8,SHSY5Y,30000.0,H,Human,BoneMarrow,Epithelial,Adult,L,3,25.0,MTT,TetrazoliumSalt,99.257
1130,IronOxide,I,Sphere,Silica,Reverse Microemulsion,Negative,10.0,93.3,-31.8,SHSY5Y,30000.0,H,Human,BoneMarrow,Epithelial,Adult,L,3,50.0,MTT,TetrazoliumSalt,100.25
1131,IronOxide,I,Sphere,Silica,Reverse Microemulsion,Negative,10.0,93.3,-31.8,SHSY5Y,30000.0,H,Human,BoneMarrow,Epithelial,Adult,L,3,75.0,MTT,TetrazoliumSalt,97.525
1132,IronOxide,I,Sphere,Silica,Reverse Microemulsion,Negative,10.0,93.3,-31.8,SHSY5Y,30000.0,H,Human,BoneMarrow,Epithelial,Adult,L,3,100.0,MTT,TetrazoliumSalt,98.267
1133,IronOxide,I,Sphere,Silica,Reverse Microemulsion,Negative,10.0,93.3,-31.8,SHSY5Y,30000.0,H,Human,BoneMarrow,Epithelial,Adult,L,3,150.0,MTT,TetrazoliumSalt,99.01
1134,IronOxide,I,Sphere,Silica,Reverse Microemulsion,Negative,10.0,93.3,-31.8,SHSY5Y,30000.0,H,Human,BoneMarrow,Epithelial,Adult,L,3,175.0,MTT,TetrazoliumSalt,98.267
1135,IronOxide,I,Sphere,Silica,Reverse Microemulsion,Negative,10.0,93.3,-31.8,SHSY5Y,30000.0,H,Human,BoneMarrow,Epithelial,Adult,L,3,200.0,MTT,TetrazoliumSalt,96.535
1136,IronOxide,I,Sphere,Silica,Reverse Microemulsion,Negative,10.0,93.3,-31.8,SHSY5Y,30000.0,H,Human,BoneMarrow,Epithelial,Adult,L,3,300.0,MTT,TetrazoliumSalt,97.277
1137,IronOxide,I,Sphere,OleicAcid,Reverse Microemulsion,Negative,10.9,164.5,-45.4,SHSY5Y,30000.0,H,Human,BoneMarrow,Epithelial,Adult,L,3,5.0,MTT,TetrazoliumSalt,96.923
1138,IronOxide,I,Sphere,OleicAcid,Reverse Microemulsion,Negative,10.9,164.5,-45.4,SHSY5Y,30000.0,H,Human,BoneMarrow,Epithelial,Adult,L,3,10.0,MTT,TetrazoliumSalt,97.788
1139,IronOxide,I,Sphere,OleicAcid,Reverse Microemulsion,Negative,10.9,164.5,-45.4,SHSY5Y,30000.0,H,Human,BoneMarrow,Epithelial,Adult,L,3,25.0,MTT,TetrazoliumSalt,100.1
1140,IronOxide,I,Sphere,OleicAcid,Reverse Microemulsion,Negative,10.9,164.5,-45.4,SHSY5Y,30000.0,H,Human,BoneMarrow,Epithelial,Adult,L,3,50.0,MTT,TetrazoliumSalt,93.173
1141,IronOxide,I,Sphere,OleicAcid,Reverse Microemulsion,Negative,10.9,164.5,-45.4,SHSY5Y,30000.0,H,Human,BoneMarrow,Epithelial,Adult,L,3,75.0,MTT,TetrazoliumSalt,94.615
1142,IronOxide,I,Sphere,OleicAcid,Reverse Microemulsion,Negative,10.9,164.5,-45.4,SHSY5Y,30000.0,H,Human,BoneMarrow,Epithelial,Adult,L,3,100.0,MTT,TetrazoliumSalt,96.346
1143,IronOxide,I,Sphere,OleicAcid,Reverse Microemulsion,Negative,10.9,164.5,-45.4,SHSY5Y,30000.0,H,Human,BoneMarrow,Epithelial,Adult,L,3,150.0,MTT,TetrazoliumSalt,91.442
1144,IronOxide,I,Sphere,OleicAcid,Reverse Microemulsion,Negative,10.9,164.5,-45.4,SHSY5Y,30000.0,H,Human,BoneMarrow,Epithelial,Adult,L,3,175.0,MTT,TetrazoliumSalt,93.173
1145,IronOxide,I,Sphere,OleicAcid,Reverse Microemulsion,Negative,10.9,164.5,-45.4,SHSY5Y,30000.0,H,Human,BoneMarrow,Epithelial,Adult,L,3,200.0,MTT,TetrazoliumSalt,94.615
1146,IronOxide,I,Sphere,OleicAcid,Reverse Microemulsion,Negative,10.9,164.5,-45.4,SHSY5Y,30000.0,H,Human,BoneMarrow,Epithelial,Adult,L,3,300.0,MTT,TetrazoliumSalt,96.346
1147,IronOxide,I,Sphere,Silica,Reverse Microemulsion,Negative,10.0,93.3,-31.8,SHSY5Y,30000.0,H,Human,BoneMarrow,Epithelial,Adult,L,6,5.0,MTT,TetrazoliumSalt,94.554
1148,IronOxide,I,Sphere,Silica,Reverse Microemulsion,Negative,10.0,93.3,-31.8,SHSY5Y,30000.0,H,Human,BoneMarrow,Epithelial,Adult,L,6,10.0,MTT,TetrazoliumSalt,101.73
1149,IronOxide,I,Sphere,Silica,Reverse Microemulsion,Negative,10.0,93.3,-31.8,SHSY5Y,30000.0,H,Human,BoneMarrow,Epithelial,Adult,L,6,25.0,MTT,TetrazoliumSalt,100.5
1150,IronOxide,I,Sphere,Silica,Reverse Microemulsion,Negative,10.0,93.3,-31.8,SHSY5Y,30000.0,H,Human,BoneMarrow,Epithelial,Adult,L,6,50.0,MTT,TetrazoliumSalt,96.287
1151,IronOxide,I,Sphere,Silica,Reverse Microemulsion,Negative,10.0,93.3,-31.8,SHSY5Y,30000.0,H,Human,BoneMarrow,Epithelial,Adult,L,6,75.0,MTT,TetrazoliumSalt,95.05
1152,IronOxide,I,Sphere,Silica,Reverse Microemulsion,Negative,10.0,93.3,-31.8,SHSY5Y,30000.0,H,Human,BoneMarrow,Epithelial,Adult,L,6,100.0,MTT,TetrazoliumSalt,100.99
1153,IronOxide,I,Sphere,Silica,Reverse Microemulsion,Negative,10.0,93.3,-31.8,SHSY5Y,30000.0,H,Human,BoneMarrow,Epithelial,Adult,L,6,150.0,MTT,TetrazoliumSalt,96.535
1154,IronOxide,I,Sphere,Silica,Reverse Microemulsion,Negative,10.0,93.3,-31.8,SHSY5Y,30000.0,H,Human,BoneMarrow,Epithelial,Adult,L,6,175.0,MTT,TetrazoliumSalt,95.792
1155,IronOxide,I,Sphere,Silica,Reverse Microemulsion,Negative,10.0,93.3,-31.8,SHSY5Y,30000.0,H,Human,BoneMarrow,Epithelial,Adult,L,6,200.0,MTT,TetrazoliumSalt,96.04
1156,IronOxide,I,Sphere,Silica,Reverse Microemulsion,Negative,10.0,93.3,-31.8,SHSY5Y,30000.0,H,Human,BoneMarrow,Epithelial,Adult,L,6,300.0,MTT,TetrazoliumSalt,96.04
1157,IronOxide,I,Sphere,OleicAcid,Reverse Microemulsion,Negative,10.9,164.5,-45.4,SHSY5Y,30000.0,H,Human,BoneMarrow,Epithelial,Adult,L,6,5.0,MTT,TetrazoliumSalt,100.38
1158,IronOxide,I,Sphere,OleicAcid,Reverse Microemulsion,Negative,10.9,164.5,-45.4,SHSY5Y,30000.0,H,Human,BoneMarrow,Epithelial,Adult,L,6,10.0,MTT,TetrazoliumSalt,96.923
1159,IronOxide,I,Sphere,OleicAcid,Reverse Microemulsion,Negative,10.9,164.5,-45.4,SHSY5Y,30000.0,H,Human,BoneMarrow,Epithelial,Adult,L,6,25.0,MTT,TetrazoliumSalt,101.54
1160,IronOxide,I,Sphere,OleicAcid,Reverse Microemulsion,Negative,10.9,164.5,-45.4,SHSY5Y,30000.0,H,Human,BoneMarrow,Epithelial,Adult,L,6,50.0,MTT,TetrazoliumSalt,96.346
1161,IronOxide,I,Sphere,OleicAcid,Reverse Microemulsion,Negative,10.9,164.5,-45.4,SHSY5Y,30000.0,H,Human,BoneMarrow,Epithelial,Adult,L,6,75.0,MTT,TetrazoliumSalt,100.1
1162,IronOxide,I,Sphere,OleicAcid,Reverse Microemulsion,Negative,10.9,164.5,-45.4,SHSY5Y,30000.0,H,Human,BoneMarrow,Epithelial,Adult,L,6,100.0,MTT,TetrazoliumSalt,100.38
1163,IronOxide,I,Sphere,OleicAcid,Reverse Microemulsion,Negative,10.9,164.5,-45.4,SHSY5Y,30000.0,H,Human,BoneMarrow,Epithelial,Adult,L,6,150.0,MTT,TetrazoliumSalt,101.54
1164,IronOxide,I,Sphere,OleicAcid,Reverse Microemulsion,Negative,10.9,164.5,-45.4,SHSY5Y,30000.0,H,Human,BoneMarrow,Epithelial,Adult,L,6,175.0,MTT,TetrazoliumSalt,98.654
1165,IronOxide,I,Sphere,OleicAcid,Reverse Microemulsion,Negative,10.9,164.5,-45.4,SHSY5Y,30000.0,H,Human,BoneMarrow,Epithelial,Adult,L,6,200.0,MTT,TetrazoliumSalt,101.25
1166,IronOxide,I,Sphere,OleicAcid,Reverse Microemulsion,Negative,10.9,164.5,-45.4,SHSY5Y,30000.0,H,Human,BoneMarrow,Epithelial,Adult,L,6,300.0,MTT,TetrazoliumSalt,100.1
1167,IronOxide,I,Sphere,Silica,Reverse Microemulsion,Negative,10.0,93.3,-31.8,SHSY5Y,30000.0,H,Human,BoneMarrow,Epithelial,Adult,L,24,5.0,MTT,TetrazoliumSalt,96.535
1168,IronOxide,I,Sphere,Silica,Reverse Microemulsion,Negative,10.0,93.3,-31.8,SHSY5Y,30000.0,H,Human,BoneMarrow,Epithelial,Adult,L,24,10.0,MTT,TetrazoliumSalt,89.109
1169,IronOxide,I,Sphere,Silica,Reverse Microemulsion,Negative,10.0,93.3,-31.8,SHSY5Y,30000.0,H,Human,BoneMarrow,Epithelial,Adult,L,24,25.0,MTT,TetrazoliumSalt,99.257
1170,IronOxide,I,Sphere,Silica,Reverse Microemulsion,Negative,10.0,93.3,-31.8,SHSY5Y,30000.0,H,Human,BoneMarrow,Epithelial,Adult,L,24,50.0,MTT,TetrazoliumSalt,93.069
1171,IronOxide,I,Sphere,Silica,Reverse Microemulsion,Negative,10.0,93.3,-31.8,SHSY5Y,30000.0,H,Human,BoneMarrow,Epithelial,Adult,L,24,75.0,MTT,TetrazoliumSalt,99.01
1172,IronOxide,I,Sphere,Silica,Reverse Microemulsion,Negative,10.0,93.3,-31.8,SHSY5Y,30000.0,H,Human,BoneMarrow,Epithelial,Adult,L,24,100.0,MTT,TetrazoliumSalt,103.22
1173,IronOxide,I,Sphere,Silica,Reverse Microemulsion,Negative,10.0,93.3,-31.8,SHSY5Y,30000.0,H,Human,BoneMarrow,Epithelial,Adult,L,24,150.0,MTT,TetrazoliumSalt,107.67
1174,IronOxide,I,Sphere,Silica,Reverse Microemulsion,Negative,10.0,93.3,-31.8,SHSY5Y,30000.0,H,Human,BoneMarrow,Epithelial,Adult,L,24,175.0,MTT,TetrazoliumSalt,107.18
1175,IronOxide,I,Sphere,Silica,Reverse Microemulsion,Negative,10.0,93.3,-31.8,SHSY5Y,30000.0,H,Human,BoneMarrow,Epithelial,Adult,L,24,200.0,MTT,TetrazoliumSalt,106.19
1176,IronOxide,I,Sphere,Silica,Reverse Microemulsion,Negative,10.0,93.3,-31.8,SHSY5Y,30000.0,H,Human,BoneMarrow,Epithelial,Adult,L,24,300.0,MTT,TetrazoliumSalt,96.04
1177,IronOxide,I,Sphere,OleicAcid,Reverse Microemulsion,Negative,10.9,164.5,-45.4,SHSY5Y,30000.0,H,Human,BoneMarrow,Epithelial,Adult,L,24,5.0,MTT,TetrazoliumSalt,96.058
1178,IronOxide,I,Sphere,OleicAcid,Reverse Microemulsion,Negative,10.9,164.5,-45.4,SHSY5Y,30000.0,H,Human,BoneMarrow,Epithelial,Adult,L,24,10.0,MTT,TetrazoliumSalt,88.558
1179,IronOxide,I,Sphere,OleicAcid,Reverse Microemulsion,Negative,10.9,164.5,-45.4,SHSY5Y,30000.0,H,Human,BoneMarrow,Epithelial,Adult,L,24,25.0,MTT,TetrazoliumSalt,98.654
1180,IronOxide,I,Sphere,OleicAcid,Reverse Microemulsion,Negative,10.9,164.5,-45.4,SHSY5Y,30000.0,H,Human,BoneMarrow,Epithelial,Adult,L,24,50.0,MTT,TetrazoliumSalt,92.596
1181,IronOxide,I,Sphere,OleicAcid,Reverse Microemulsion,Negative,10.9,164.5,-45.4,SHSY5Y,30000.0,H,Human,BoneMarrow,Epithelial,Adult,L,24,75.0,MTT,TetrazoliumSalt,98.654
1182,IronOxide,I,Sphere,OleicAcid,Reverse Microemulsion,Negative,10.9,164.5,-45.4,SHSY5Y,30000.0,H,Human,BoneMarrow,Epithelial,Adult,L,24,100.0,MTT,TetrazoliumSalt,102.69
1183,IronOxide,I,Sphere,OleicAcid,Reverse Microemulsion,Negative,10.9,164.5,-45.4,SHSY5Y,30000.0,H,Human,BoneMarrow,Epithelial,Adult,L,24,150.0,MTT,TetrazoliumSalt,107.31
1184,IronOxide,I,Sphere,OleicAcid,Reverse Microemulsion,Negative,10.9,164.5,-45.4,SHSY5Y,30000.0,H,Human,BoneMarrow,Epithelial,Adult,L,24,175.0,MTT,TetrazoliumSalt,106.44
1185,IronOxide,I,Sphere,OleicAcid,Reverse Microemulsion,Negative,10.9,164.5,-45.4,SHSY5Y,30000.0,H,Human,BoneMarrow,Epithelial,Adult,L,24,200.0,MTT,TetrazoliumSalt,105.87
1186,IronOxide,I,Sphere,OleicAcid,Reverse Microemulsion,Negative,10.9,164.5,-45.4,SHSY5Y,30000.0,H,Human,BoneMarrow,Epithelial,Adult,L,24,300.0,MTT,TetrazoliumSalt,95.481
1187,IronOxide,I,Sphere,Silica,Reverse Microemulsion,Negative,10.0,93.3,-31.8,SHSY5Y,30000.0,H,Human,BoneMarrow,Epithelial,Adult,L,3,5.0,NRU,NeutralRed,108.02
1188,IronOxide,I,Sphere,Silica,Reverse Microemulsion,Negative,10.0,93.3,-31.8,SHSY5Y,30000.0,H,Human,BoneMarrow,Epithelial,Adult,L,3,10.0,NRU,NeutralRed,99.543
1189,IronOxide,I,Sphere,Silica,Reverse Microemulsion,Negative,10.0,93.3,-31.8,SHSY5Y,30000.0,H,Human,BoneMarrow,Epithelial,Adult,L,3,25.0,NRU,NeutralRed,102.54
1190,IronOxide,I,Sphere,Silica,Reverse Microemulsion,Negative,10.0,93.3,-31.8,SHSY5Y,30000.0,H,Human,BoneMarrow,Epithelial,Adult,L,3,50.0,NRU,NeutralRed,111.02
1191,IronOxide,I,Sphere,Silica,Reverse Microemulsion,Negative,10.0,93.3,-31.8,SHSY5Y,30000.0,H,Human,BoneMarrow,Epithelial,Adult,L,3,75.0,NRU,NeutralRed,101.79
1192,IronOxide,I,Sphere,Silica,Reverse Microemulsion,Negative,10.0,93.3,-31.8,SHSY5Y,30000.0,H,Human,BoneMarrow,Epithelial,Adult,L,3,100.0,NRU,NeutralRed,106.78
1193,IronOxide,I,Sphere,Silica,Reverse Microemulsion,Negative,10.0,93.3,-31.8,SHSY5Y,30000.0,H,Human,BoneMarrow,Epithelial,Adult,L,3,150.0,NRU,NeutralRed,106.78
1194,IronOxide,I,Sphere,Silica,Reverse Microemulsion,Negative,10.0,93.3,-31.8,SHSY5Y,30000.0,H,Human,BoneMarrow,Epithelial,Adult,L,3,175.0,NRU,NeutralRed,103.78
1195,IronOxide,I,Sphere,Silica,Reverse Microemulsion,Negative,10.0,93.3,-31.8,SHSY5Y,30000.0,H,Human,BoneMarrow,Epithelial,Adult,L,3,200.0,NRU,NeutralRed,111.52
1196,IronOxide,I,Sphere,Silica,Reverse Microemulsion,Negative,10.0,93.3,-31.8,SHSY5Y,30000.0,H,Human,BoneMarrow,Epithelial,Adult,L,3,300.0,NRU,NeutralRed,101.79
1197,IronOxide,I,Sphere,OleicAcid,Reverse Microemulsion,Negative,10.9,164.5,-45.4,SHSY5Y,30000.0,H,Human,BoneMarrow,Epithelial,Adult,L,3,5.0,NRU,NeutralRed,102.39
1198,IronOxide,I,Sphere,OleicAcid,Reverse Microemulsion,Negative,10.9,164.5,-45.4,SHSY5Y,30000.0,H,Human,BoneMarrow,Epithelial,Adult,L,3,10.0,NRU,NeutralRed,103.76
1199,IronOxide,I,Sphere,OleicAcid,Reverse Microemulsion,Negative,10.9,164.5,-45.4,SHSY5Y,30000.0,H,Human,BoneMarrow,Epithelial,Adult,L,3,25.0,NRU,NeutralRed,108.99
1200,IronOxide,I,Sphere,OleicAcid,Reverse Microemulsion,Negative,10.9,164.5,-45.4,SHSY5Y,30000.0,H,Human,BoneMarrow,Epithelial,Adult,L,3,50.0,NRU,NeutralRed,107.61
1201,IronOxide,I,Sphere,OleicAcid,Reverse Microemulsion,Negative,10.9,164.5,-45.4,SHSY5Y,30000.0,H,Human,BoneMarrow,Epithelial,Adult,L,3,75.0,NRU,NeutralRed,112.02
1202,IronOxide,I,Sphere,OleicAcid,Reverse Microemulsion,Negative,10.9,164.5,-45.4,SHSY5Y,30000.0,H,Human,BoneMarrow,Epithelial,Adult,L,3,100.0,NRU,NeutralRed,109.82
1203,IronOxide,I,Sphere,OleicAcid,Reverse Microemulsion,Negative,10.9,164.5,-45.4,SHSY5Y,30000.0,H,Human,BoneMarrow,Epithelial,Adult,L,3,150.0,NRU,NeutralRed,81.743
1204,IronOxide,I,Sphere,OleicAcid,Reverse Microemulsion,Negative,10.9,164.5,-45.4,SHSY5Y,30000.0,H,Human,BoneMarrow,Epithelial,Adult,L,3,175.0,NRU,NeutralRed,111.74
1205,IronOxide,I,Sphere,OleicAcid,Reverse Microemulsion,Negative,10.9,164.5,-45.4,SHSY5Y,30000.0,H,Human,BoneMarrow,Epithelial,Adult,L,3,200.0,NRU,NeutralRed,108.44
1206,IronOxide,I,Sphere,OleicAcid,Reverse Microemulsion,Negative,10.9,164.5,-45.4,SHSY5Y,30000.0,H,Human,BoneMarrow,Epithelial,Adult,L,3,300.0,NRU,NeutralRed,115.87
1207,IronOxide,I,Sphere,Silica,Reverse Microemulsion,Negative,10.0,93.3,-31.8,SHSY5Y,30000.0,H,Human,BoneMarrow,Epithelial,Adult,L,6,5.0,NRU,NeutralRed,93.555
1208,IronOxide,I,Sphere,Silica,Reverse Microemulsion,Negative,10.0,93.3,-31.8,SHSY5Y,30000.0,H,Human,BoneMarrow,Epithelial,Adult,L,6,10.0,NRU,NeutralRed,101.29
1209,IronOxide,I,Sphere,Silica,Reverse Microemulsion,Negative,10.0,93.3,-31.8,SHSY5Y,30000.0,H,Human,BoneMarrow,Epithelial,Adult,L,6,25.0,NRU,NeutralRed,100.04
1210,IronOxide,I,Sphere,Silica,Reverse Microemulsion,Negative,10.0,93.3,-31.8,SHSY5Y,30000.0,H,Human,BoneMarrow,Epithelial,Adult,L,6,50.0,NRU,NeutralRed,98.295
1211,IronOxide,I,Sphere,Silica,Reverse Microemulsion,Negative,10.0,93.3,-31.8,SHSY5Y,30000.0,H,Human,BoneMarrow,Epithelial,Adult,L,6,75.0,NRU,NeutralRed,100.04
1212,IronOxide,I,Sphere,Silica,Reverse Microemulsion,Negative,10.0,93.3,-31.8,SHSY5Y,30000.0,H,Human,BoneMarrow,Epithelial,Adult,L,6,100.0,NRU,NeutralRed,95.8
1213,IronOxide,I,Sphere,Silica,Reverse Microemulsion,Negative,10.0,93.3,-31.8,SHSY5Y,30000.0,H,Human,BoneMarrow,Epithelial,Adult,L,6,150.0,NRU,NeutralRed,100.04
1214,IronOxide,I,Sphere,Silica,Reverse Microemulsion,Negative,10.0,93.3,-31.8,SHSY5Y,30000.0,H,Human,BoneMarrow,Epithelial,Adult,L,6,175.0,NRU,NeutralRed,102.54
1215,IronOxide,I,Sphere,Silica,Reverse Microemulsion,Negative,10.0,93.3,-31.8,SHSY5Y,30000.0,H,Human,BoneMarrow,Epithelial,Adult,L,6,200.0,NRU,NeutralRed,98.046
1216,IronOxide,I,Sphere,Silica,Reverse Microemulsion,Negative,10.0,93.3,-31.8,SHSY5Y,30000.0,H,Human,BoneMarrow,Epithelial,Adult,L,6,300.0,NRU,NeutralRed,94.553
1217,IronOxide,I,Sphere,OleicAcid,Reverse Microemulsion,Negative,10.9,164.5,-45.4,SHSY5Y,30000.0,H,Human,BoneMarrow,Epithelial,Adult,L,6,5.0,NRU,NeutralRed,96.881
1218,IronOxide,I,Sphere,OleicAcid,Reverse Microemulsion,Negative,10.9,164.5,-45.4,SHSY5Y,30000.0,H,Human,BoneMarrow,Epithelial,Adult,L,6,10.0,NRU,NeutralRed,101.01
1219,IronOxide,I,Sphere,OleicAcid,Reverse Microemulsion,Negative,10.9,164.5,-45.4,SHSY5Y,30000.0,H,Human,BoneMarrow,Epithelial,Adult,L,6,25.0,NRU,NeutralRed,104.59
1220,IronOxide,I,Sphere,OleicAcid,Reverse Microemulsion,Negative,10.9,164.5,-45.4,SHSY5Y,30000.0,H,Human,BoneMarrow,Epithelial,Adult,L,6,50.0,NRU,NeutralRed,99.633
1221,IronOxide,I,Sphere,OleicAcid,Reverse Microemulsion,Negative,10.9,164.5,-45.4,SHSY5Y,30000.0,H,Human,BoneMarrow,Epithelial,Adult,L,6,75.0,NRU,NeutralRed,101.56
1222,IronOxide,I,Sphere,OleicAcid,Reverse Microemulsion,Negative,10.9,164.5,-45.4,SHSY5Y,30000.0,H,Human,BoneMarrow,Epithelial,Adult,L,6,100.0,NRU,NeutralRed,94.679
1223,IronOxide,I,Sphere,OleicAcid,Reverse Microemulsion,Negative,10.9,164.5,-45.4,SHSY5Y,30000.0,H,Human,BoneMarrow,Epithelial,Adult,L,6,150.0,NRU,NeutralRed,104.04
1224,IronOxide,I,Sphere,OleicAcid,Reverse Microemulsion,Negative,10.9,164.5,-45.4,SHSY5Y,30000.0,H,Human,BoneMarrow,Epithelial,Adult,L,6,175.0,NRU,NeutralRed,103.76
1225,IronOxide,I,Sphere,OleicAcid,Reverse Microemulsion,Negative,10.9,164.5,-45.4,SHSY5Y,30000.0,H,Human,BoneMarrow,Epithelial,Adult,L,6,200.0,NRU,NeutralRed,107.34
1226,IronOxide,I,Sphere,OleicAcid,Reverse Microemulsion,Negative,10.9,164.5,-45.4,SHSY5Y,30000.0,H,Human,BoneMarrow,Epithelial,Adult,L,6,300.0,NRU,NeutralRed,97.982
1227,IronOxide,I,Sphere,Silica,Reverse Microemulsion,Negative,10.0,93.3,-31.8,SHSY5Y,30000.0,H,Human,BoneMarrow,Epithelial,Adult,L,24,5.0,NRU,NeutralRed,108.52
1228,IronOxide,I,Sphere,Silica,Reverse Microemulsion,Negative,10.0,93.3,-31.8,SHSY5Y,30000.0,H,Human,BoneMarrow,Epithelial,Adult,L,24,10.0,NRU,NeutralRed,108.02
1229,IronOxide,I,Sphere,Silica,Reverse Microemulsion,Negative,10.0,93.3,-31.8,SHSY5Y,30000.0,H,Human,BoneMarrow,Epithelial,Adult,L,24,25.0,NRU,NeutralRed,107.28
1230,IronOxide,I,Sphere,Silica,Reverse Microemulsion,Negative,10.0,93.3,-31.8,SHSY5Y,30000.0,H,Human,BoneMarrow,Epithelial,Adult,L,24,50.0,NRU,NeutralRed,105.53
1231,IronOxide,I,Sphere,Silica,Reverse Microemulsion,Negative,10.0,93.3,-31.8,SHSY5Y,30000.0,H,Human,BoneMarrow,Epithelial,Adult,L,24,75.0,NRU,NeutralRed,112.77
1232,IronOxide,I,Sphere,Silica,Reverse Microemulsion,Negative,10.0,93.3,-31.8,SHSY5Y,30000.0,H,Human,BoneMarrow,Epithelial,Adult,L,24,100.0,NRU,NeutralRed,107.28
1233,IronOxide,I,Sphere,Silica,Reverse Microemulsion,Negative,10.0,93.3,-31.8,SHSY5Y,30000.0,H,Human,BoneMarrow,Epithelial,Adult,L,24,150.0,NRU,NeutralRed,104.28
1234,IronOxide,I,Sphere,Silica,Reverse Microemulsion,Negative,10.0,93.3,-31.8,SHSY5Y,30000.0,H,Human,BoneMarrow,Epithelial,Adult,L,24,175.0,NRU,NeutralRed,98.046
1235,IronOxide,I,Sphere,Silica,Reverse Microemulsion,Negative,10.0,93.3,-31.8,SHSY5Y,30000.0,H,Human,BoneMarrow,Epithelial,Adult,L,24,200.0,NRU,NeutralRed,96.05
1236,IronOxide,I,Sphere,Silica,Reverse Microemulsion,Negative,10.0,93.3,-31.8,SHSY5Y,30000.0,H,Human,BoneMarrow,Epithelial,Adult,L,24,300.0,NRU,NeutralRed,88.316
1237,IronOxide,I,Sphere,OleicAcid,Reverse Microemulsion,Negative,10.9,164.5,-45.4,SHSY5Y,30000.0,H,Human,BoneMarrow,Epithelial,Adult,L,24,5.0,NRU,NeutralRed,96.881
1238,IronOxide,I,Sphere,OleicAcid,Reverse Microemulsion,Negative,10.9,164.5,-45.4,SHSY5Y,30000.0,H,Human,BoneMarrow,Epithelial,Adult,L,24,10.0,NRU,NeutralRed,105.96
1239,IronOxide,I,Sphere,OleicAcid,Reverse Microemulsion,Negative,10.9,164.5,-45.4,SHSY5Y,30000.0,H,Human,BoneMarrow,Epithelial,Adult,L,24,25.0,NRU,NeutralRed,104.59
1240,IronOxide,I,Sphere,OleicAcid,Reverse Microemulsion,Negative,10.9,164.5,-45.4,SHSY5Y,30000.0,H,Human,BoneMarrow,Epithelial,Adult,L,24,50.0,NRU,NeutralRed,104.04
1241,IronOxide,I,Sphere,OleicAcid,Reverse Microemulsion,Negative,10.9,164.5,-45.4,SHSY5Y,30000.0,H,Human,BoneMarrow,Epithelial,Adult,L,24,75.0,NRU,NeutralRed,107.06
1242,IronOxide,I,Sphere,OleicAcid,Reverse Microemulsion,Negative,10.9,164.5,-45.4,SHSY5Y,30000.0,H,Human,BoneMarrow,Epithelial,Adult,L,24,100.0,NRU,NeutralRed,105.69
1243,IronOxide,I,Sphere,OleicAcid,Reverse Microemulsion,Negative,10.9,164.5,-45.4,SHSY5Y,30000.0,H,Human,BoneMarrow,Epithelial,Adult,L,24,150.0,NRU,NeutralRed,104.31
1244,IronOxide,I,Sphere,OleicAcid,Reverse Microemulsion,Negative,10.9,164.5,-45.4,SHSY5Y,30000.0,H,Human,BoneMarrow,Epithelial,Adult,L,24,175.0,NRU,NeutralRed,102.39
1245,IronOxide,I,Sphere,OleicAcid,Reverse Microemulsion,Negative,10.9,164.5,-45.4,SHSY5Y,30000.0,H,Human,BoneMarrow,Epithelial,Adult,L,24,200.0,NRU,NeutralRed,96.33
1246,IronOxide,I,Sphere,OleicAcid,Reverse Microemulsion,Negative,10.9,164.5,-45.4,SHSY5Y,30000.0,H,Human,BoneMarrow,Epithelial,Adult,L,24,300.0,NRU,NeutralRed,97.431
1247,ZnO,I,Sphere,None,Commercial,Negative,100.0,243.7,-8.23,SHSY5Y,350000.0,H,Human,BoneMarrow,Epithelial,Adult,L,3,10.0,MTT,TetrazoliumSalt,97.431
1248,ZnO,I,Sphere,None,Commercial,Negative,100.0,243.7,-8.23,SHSY5Y,350000.0,H,Human,BoneMarrow,Epithelial,Adult,L,3,15.0,MTT,TetrazoliumSalt,90.711
1249,ZnO,I,Sphere,None,Commercial,Negative,100.0,243.7,-8.23,SHSY5Y,350000.0,H,Human,BoneMarrow,Epithelial,Adult,L,3,20.0,MTT,TetrazoliumSalt,89.526
1250,ZnO,I,Sphere,None,Commercial,Negative,100.0,243.7,-8.23,SHSY5Y,350000.0,H,Human,BoneMarrow,Epithelial,Adult,L,3,25.0,MTT,TetrazoliumSalt,76.877
1251,ZnO,I,Sphere,None,Commercial,Negative,100.0,243.7,-8.23,SHSY5Y,350000.0,H,Human,BoneMarrow,Epithelial,Adult,L,3,30.0,MTT,TetrazoliumSalt,71.146
1252,ZnO,I,Sphere,None,Commercial,Negative,100.0,243.7,-8.23,SHSY5Y,350000.0,H,Human,BoneMarrow,Epithelial,Adult,L,3,35.0,MTT,TetrazoliumSalt,64.822
1253,ZnO,I,Sphere,None,Commercial,Negative,100.0,243.7,-8.23,SHSY5Y,350000.0,H,Human,BoneMarrow,Epithelial,Adult,L,3,40.0,MTT,TetrazoliumSalt,61.66
1254,ZnO,I,Sphere,None,Commercial,Negative,100.0,243.7,-8.23,SHSY5Y,350000.0,H,Human,BoneMarrow,Epithelial,Adult,L,3,80.0,MTT,TetrazoliumSalt,48.419
1255,ZnO,I,Sphere,None,Commercial,Negative,100.0,243.7,-8.23,SHSY5Y,350000.0,H,Human,BoneMarrow,Epithelial,Adult,L,6,10.0,MTT,TetrazoliumSalt,95.85
1256,ZnO,I,Sphere,None,Commercial,Negative,100.0,243.7,-8.23,SHSY5Y,350000.0,H,Human,BoneMarrow,Epithelial,Adult,L,6,15.0,MTT,TetrazoliumSalt,86.759
1257,ZnO,I,Sphere,None,Commercial,Negative,100.0,243.7,-8.23,SHSY5Y,350000.0,H,Human,BoneMarrow,Epithelial,Adult,L,6,20.0,MTT,TetrazoliumSalt,81.225
1258,ZnO,I,Sphere,None,Commercial,Negative,100.0,243.7,-8.23,SHSY5Y,350000.0,H,Human,BoneMarrow,Epithelial,Adult,L,6,25.0,MTT,TetrazoliumSalt,72.53
1259,ZnO,I,Sphere,None,Commercial,Negative,100.0,243.7,-8.23,SHSY5Y,350000.0,H,Human,BoneMarrow,Epithelial,Adult,L,6,30.0,MTT,TetrazoliumSalt,68.577
1260,ZnO,I,Sphere,None,Commercial,Negative,100.0,243.7,-8.23,SHSY5Y,350000.0,H,Human,BoneMarrow,Epithelial,Adult,L,6,35.0,MTT,TetrazoliumSalt,61.067
1261,ZnO,I,Sphere,None,Commercial,Negative,100.0,243.7,-8.23,SHSY5Y,350000.0,H,Human,BoneMarrow,Epithelial,Adult,L,6,40.0,MTT,TetrazoliumSalt,57.115
1262,ZnO,I,Sphere,None,Commercial,Negative,100.0,243.7,-8.23,SHSY5Y,350000.0,H,Human,BoneMarrow,Epithelial,Adult,L,6,80.0,MTT,TetrazoliumSalt,30.435
1263,ZnO,I,Sphere,None,Commercial,Negative,100.0,243.7,-8.23,SHSY5Y,350000.0,H,Human,BoneMarrow,Epithelial,Adult,L,24,10.0,MTT,TetrazoliumSalt,79.249
1264,ZnO,I,Sphere,None,Commercial,Negative,100.0,243.7,-8.23,SHSY5Y,350000.0,H,Human,BoneMarrow,Epithelial,Adult,L,24,15.0,MTT,TetrazoliumSalt,80.237
1265,ZnO,I,Sphere,None,Commercial,Negative,100.0,243.7,-8.23,SHSY5Y,350000.0,H,Human,BoneMarrow,Epithelial,Adult,L,24,20.0,MTT,TetrazoliumSalt,72.134
1266,ZnO,I,Sphere,None,Commercial,Negative,100.0,243.7,-8.23,SHSY5Y,350000.0,H,Human,BoneMarrow,Epithelial,Adult,L,24,25.0,MTT,TetrazoliumSalt,14.625
1267,ZnO,I,Sphere,None,Commercial,Negative,100.0,243.7,-8.23,SHSY5Y,350000.0,H,Human,BoneMarrow,Epithelial,Adult,L,24,30.0,MTT,TetrazoliumSalt,11.858
1268,ZnO,I,Sphere,None,Commercial,Negative,100.0,243.7,-8.23,SHSY5Y,350000.0,H,Human,BoneMarrow,Epithelial,Adult,L,24,35.0,MTT,TetrazoliumSalt,9.6838
1269,ZnO,I,Sphere,None,Commercial,Negative,100.0,243.7,-8.23,SHSY5Y,350000.0,H,Human,BoneMarrow,Epithelial,Adult,L,24,40.0,MTT,TetrazoliumSalt,9.2885
1270,ZnO,I,Sphere,None,Commercial,Negative,100.0,243.7,-8.23,SHSY5Y,350000.0,H,Human,BoneMarrow,Epithelial,Adult,L,24,80.0,MTT,TetrazoliumSalt,-3.5573
1271,ZnO,I,Sphere,None,Commercial,Negative,100.0,243.7,-8.23,SHSY5Y,350000.0,H,Human,BoneMarrow,Epithelial,Adult,L,48,10.0,MTT,TetrazoliumSalt,77.273
1272,ZnO,I,Sphere,None,Commercial,Negative,100.0,243.7,-8.23,SHSY5Y,350000.0,H,Human,BoneMarrow,Epithelial,Adult,L,48,15.0,MTT,TetrazoliumSalt,72.134
1273,ZnO,I,Sphere,None,Commercial,Negative,100.0,243.7,-8.23,SHSY5Y,350000.0,H,Human,BoneMarrow,Epithelial,Adult,L,48,20.0,MTT,TetrazoliumSalt,56.719
1274,ZnO,I,Sphere,None,Commercial,Negative,100.0,243.7,-8.23,SHSY5Y,350000.0,H,Human,BoneMarrow,Epithelial,Adult,L,48,25.0,MTT,TetrazoliumSalt,10.079
1275,ZnO,I,Sphere,None,Commercial,Negative,100.0,243.7,-8.23,SHSY5Y,350000.0,H,Human,BoneMarrow,Epithelial,Adult,L,48,30.0,MTT,TetrazoliumSalt,9.0909
1276,ZnO,I,Sphere,None,Commercial,Negative,100.0,243.7,-8.23,SHSY5Y,350000.0,H,Human,BoneMarrow,Epithelial,Adult,L,48,35.0,MTT,TetrazoliumSalt,7.9051
1277,ZnO,I,Sphere,None,Commercial,Negative,100.0,243.7,-8.23,SHSY5Y,350000.0,H,Human,BoneMarrow,Epithelial,Adult,L,48,40.0,MTT,TetrazoliumSalt,7.9051
1278,ZnO,I,Sphere,None,Commercial,Negative,100.0,243.7,-8.23,SHSY5Y,350000.0,H,Human,BoneMarrow,Epithelial,Adult,L,3,10.0,NRU,NeutralRed,101.97
1279,ZnO,I,Sphere,None,Commercial,Negative,100.0,243.7,-8.23,SHSY5Y,350000.0,H,Human,BoneMarrow,Epithelial,Adult,L,3,15.0,NRU,NeutralRed,92.358
1280,ZnO,I,Sphere,None,Commercial,Negative,100.0,243.7,-8.23,SHSY5Y,350000.0,H,Human,BoneMarrow,Epithelial,Adult,L,3,20.0,NRU,NeutralRed,86.463
1281,ZnO,I,Sphere,None,Commercial,Negative,100.0,243.7,-8.23,SHSY5Y,350000.0,H,Human,BoneMarrow,Epithelial,Adult,L,3,25.0,NRU,NeutralRed,65.066
1282,ZnO,I,Sphere,None,Commercial,Negative,100.0,243.7,-8.23,SHSY5Y,350000.0,H,Human,BoneMarrow,Epithelial,Adult,L,3,30.0,NRU,NeutralRed,56.769
1283,ZnO,I,Sphere,None,Commercial,Negative,100.0,243.7,-8.23,SHSY5Y,350000.0,H,Human,BoneMarrow,Epithelial,Adult,L,3,35.0,NRU,NeutralRed,56.769
1284,ZnO,I,Sphere,None,Commercial,Negative,100.0,243.7,-8.23,SHSY5Y,350000.0,H,Human,BoneMarrow,Epithelial,Adult,L,3,40.0,NRU,NeutralRed,50.437
1285,ZnO,I,Sphere,None,Commercial,Negative,100.0,243.7,-8.23,SHSY5Y,350000.0,H,Human,BoneMarrow,Epithelial,Adult,L,3,80.0,NRU,NeutralRed,61.572
1286,ZnO,I,Sphere,None,Commercial,Negative,100.0,243.7,-8.23,SHSY5Y,350000.0,H,Human,BoneMarrow,Epithelial,Adult,L,6,10.0,NRU,NeutralRed,104.8
1287,ZnO,I,Sphere,None,Commercial,Negative,100.0,243.7,-8.23,SHSY5Y,350000.0,H,Human,BoneMarrow,Epithelial,Adult,L,6,15.0,NRU,NeutralRed,100.44
1288,ZnO,I,Sphere,None,Commercial,Negative,100.0,243.7,-8.23,SHSY5Y,350000.0,H,Human,BoneMarrow,Epithelial,Adult,L,6,20.0,NRU,NeutralRed,105.9
1289,ZnO,I,Sphere,None,Commercial,Negative,100.0,243.7,-8.23,SHSY5Y,350000.0,H,Human,BoneMarrow,Epithelial,Adult,L,6,25.0,NRU,NeutralRed,76.856
1290,ZnO,I,Sphere,None,Commercial,Negative,100.0,243.7,-8.23,SHSY5Y,350000.0,H,Human,BoneMarrow,Epithelial,Adult,L,6,30.0,NRU,NeutralRed,60.262
1291,ZnO,I,Sphere,None,Commercial,Negative,100.0,243.7,-8.23,SHSY5Y,350000.0,H,Human,BoneMarrow,Epithelial,Adult,L,6,35.0,NRU,NeutralRed,56.114
1292,ZnO,I,Sphere,None,Commercial,Negative,100.0,243.7,-8.23,SHSY5Y,350000.0,H,Human,BoneMarrow,Epithelial,Adult,L,6,40.0,NRU,NeutralRed,53.275
1293,ZnO,I,Sphere,None,Commercial,Negative,100.0,243.7,-8.23,SHSY5Y,350000.0,H,Human,BoneMarrow,Epithelial,Adult,L,6,80.0,NRU,NeutralRed,59.825
1294,ZnO,I,Sphere,None,Commercial,Negative,100.0,243.7,-8.23,SHSY5Y,350000.0,H,Human,BoneMarrow,Epithelial,Adult,L,24,10.0,NRU,NeutralRed,104.8
1295,ZnO,I,Sphere,None,Commercial,Negative,100.0,243.7,-8.23,SHSY5Y,350000.0,H,Human,BoneMarrow,Epithelial,Adult,L,24,15.0,NRU,NeutralRed,100.0
1296,ZnO,I,Sphere,None,Commercial,Negative,100.0,243.7,-8.23,SHSY5Y,350000.0,H,Human,BoneMarrow,Epithelial,Adult,L,24,20.0,NRU,NeutralRed,92.795
1297,ZnO,I,Sphere,None,Commercial,Negative,100.0,243.7,-8.23,SHSY5Y,350000.0,H,Human,BoneMarrow,Epithelial,Adult,L,24,25.0,NRU,NeutralRed,75.109
1298,ZnO,I,Sphere,None,Commercial,Negative,100.0,243.7,-8.23,SHSY5Y,350000.0,H,Human,BoneMarrow,Epithelial,Adult,L,24,30.0,NRU,NeutralRed,70.742
1299,ZnO,I,Sphere,None,Commercial,Negative,100.0,243.7,-8.23,SHSY5Y,350000.0,H,Human,BoneMarrow,Epithelial,Adult,L,24,35.0,NRU,NeutralRed,68.996
1300,ZnO,I,Sphere,None,Commercial,Negative,100.0,243.7,-8.23,SHSY5Y,350000.0,H,Human,BoneMarrow,Epithelial,Adult,L,24,40.0,NRU,NeutralRed,69.432
1301,ZnO,I,Sphere,None,Commercial,Negative,100.0,243.7,-8.23,SHSY5Y,350000.0,H,Human,BoneMarrow,Epithelial,Adult,L,24,80.0,NRU,NeutralRed,49.345
1302,ZnO,I,Sphere,None,Commercial,Negative,100.0,243.7,-8.23,SHSY5Y,350000.0,H,Human,BoneMarrow,Epithelial,Adult,L,48,10.0,NRU,NeutralRed,96.288
1303,ZnO,I,Sphere,None,Commercial,Negative,100.0,243.7,-8.23,SHSY5Y,350000.0,H,Human,BoneMarrow,Epithelial,Adult,L,48,15.0,NRU,NeutralRed,100.44
1304,ZnO,I,Sphere,None,Commercial,Negative,100.0,243.7,-8.23,SHSY5Y,350000.0,H,Human,BoneMarrow,Epithelial,Adult,L,48,20.0,NRU,NeutralRed,82.314
1305,ZnO,I,Sphere,None,Commercial,Negative,100.0,243.7,-8.23,SHSY5Y,350000.0,H,Human,BoneMarrow,Epithelial,Adult,L,48,25.0,NRU,NeutralRed,63.755
1306,ZnO,I,Sphere,None,Commercial,Negative,100.0,243.7,-8.23,SHSY5Y,350000.0,H,Human,BoneMarrow,Epithelial,Adult,L,48,30.0,NRU,NeutralRed,60.262
1307,ZnO,I,Sphere,None,Commercial,Negative,100.0,243.7,-8.23,SHSY5Y,350000.0,H,Human,BoneMarrow,Epithelial,Adult,L,48,35.0,NRU,NeutralRed,59.607
1308,ZnO,I,Sphere,None,Commercial,Negative,100.0,243.7,-8.23,SHSY5Y,350000.0,H,Human,BoneMarrow,Epithelial,Adult,L,48,40.0,NRU,NeutralRed,64.192
1309,ZnO,I,Sphere,None,Commercial,Negative,100.0,243.7,-8.23,SHSY5Y,350000.0,H,Human,BoneMarrow,Epithelial,Adult,L,48,80.0,NRU,NeutralRed,55.677
1376,TiO2,I,Sphere,None,Commercial,Negative,15.84,124.0,-43.29,A549,30000.0,H,Human,Lung,Epithelial,Adult,L,48,0.1,MTT,TetrazoliumSalt,89.374
1377,TiO2,I,Sphere,None,Commercial,Negative,15.84,124.0,-43.29,A549,30000.0,H,Human,Lung,Epithelial,Adult,L,48,3.0,MTT,TetrazoliumSalt,75.089
1378,TiO2,I,Sphere,None,Commercial,Negative,15.84,124.0,-43.29,A549,30000.0,H,Human,Lung,Epithelial,Adult,L,48,10.0,MTT,TetrazoliumSalt,64.109
1379,TiO2,I,Sphere,None,Commercial,Negative,15.84,124.0,-43.29,A549,30000.0,H,Human,Lung,Epithelial,Adult,L,48,30.0,MTT,TetrazoliumSalt,25.4
1380,TiO2,I,Sphere,None,Commercial,Negative,15.84,124.0,-43.29,A549,30000.0,H,Human,Lung,Epithelial,Adult,L,48,60.0,MTT,TetrazoliumSalt,14.71
1381,TiO2,I,Sphere,None,Commercial,Negative,15.84,124.0,-43.29,A549,30000.0,H,Human,Lung,Epithelial,Adult,L,48,100.0,MTT,TetrazoliumSalt,5.51
1382,TiO2,I,Sphere,None,Commercial,Negative,24.59,172.0,-14.25,A549,30000.0,H,Human,Lung,Epithelial,Adult,L,48,0.1,MTT,TetrazoliumSalt,91.499
1383,TiO2,I,Sphere,None,Commercial,Negative,24.59,172.0,-14.25,A549,30000.0,H,Human,Lung,Epithelial,Adult,L,48,3.0,MTT,TetrazoliumSalt,80.283
1384,TiO2,I,Sphere,None,Commercial,Negative,24.59,172.0,-14.25,A549,30000.0,H,Human,Lung,Epithelial,Adult,L,48,10.0,MTT,TetrazoliumSalt,64.7
1385,TiO2,I,Sphere,None,Commercial,Negative,24.59,172.0,-14.25,A549,30000.0,H,Human,Lung,Epithelial,Adult,L,48,30.0,MTT,TetrazoliumSalt,30.61
1386,TiO2,I,Sphere,None,Commercial,Negative,24.59,172.0,-14.25,A549,30000.0,H,Human,Lung,Epithelial,Adult,L,48,60.0,MTT,TetrazoliumSalt,16.6
1387,TiO2,I,Sphere,None,Commercial,Negative,24.59,172.0,-14.25,A549,30000.0,H,Human,Lung,Epithelial,Adult,L,48,100.0,MTT,TetrazoliumSalt,8.6
1388,TiO2,I,Sphere,None,Commercial,Negative,81.8,486.0,-8.6,A549,30000.0,H,Human,Lung,Epithelial,Adult,L,48,0.1,MTT,TetrazoliumSalt,93.152
1389,TiO2,I,Sphere,None,Commercial,Negative,81.8,486.0,-8.6,A549,30000.0,H,Human,Lung,Epithelial,Adult,L,48,3.0,MTT,TetrazoliumSalt,90.201
1390,TiO2,I,Sphere,None,Commercial,Negative,81.8,486.0,-8.6,A549,30000.0,H,Human,Lung,Epithelial,Adult,L,48,10.0,MTT,TetrazoliumSalt,76.505
1391,TiO2,I,Sphere,None,Commercial,Negative,81.8,486.0,-8.6,A549,30000.0,H,Human,Lung,Epithelial,Adult,L,48,30.0,MTT,TetrazoliumSalt,57.4
1392,TiO2,I,Sphere,None,Commercial,Negative,81.8,486.0,-8.6,A549,30000.0,H,Human,Lung,Epithelial,Adult,L,48,60.0,MTT,TetrazoliumSalt,37.61
1393,TiO2,I,Sphere,None,Commercial,Negative,81.8,486.0,-8.6,A549,30000.0,H,Human,Lung,Epithelial,Adult,L,48,100.0,MTT,TetrazoliumSalt,11.51
1394,TiO2,I,Sphere,None,Commercial,Negative,15.84,124.0,-43.29,Caco-2,30000.0,H,Human,Colon,Epithelial,Adult,L,48,0.1,MTT,TetrazoliumSalt,87.557
1395,TiO2,I,Sphere,None,Commercial,Negative,15.84,124.0,-43.29,Caco-2,30000.0,H,Human,Colon,Epithelial,Adult,L,48,3.0,MTT,TetrazoliumSalt,75.452
1396,TiO2,I,Sphere,None,Commercial,Negative,15.84,124.0,-43.29,Caco-2,30000.0,H,Human,Colon,Epithelial,Adult,L,48,10.0,MTT,TetrazoliumSalt,60.52
1397,TiO2,I,Sphere,None,Commercial,Negative,15.84,124.0,-43.29,Caco-2,30000.0,H,Human,Colon,Epithelial,Adult,L,48,30.0,MTT,TetrazoliumSalt,26.4
1398,TiO2,I,Sphere,None,Commercial,Negative,15.84,124.0,-43.29,Caco-2,30000.0,H,Human,Colon,Epithelial,Adult,L,48,60.0,MTT,TetrazoliumSalt,15.11
1399,TiO2,I,Sphere,None,Commercial,Negative,15.84,124.0,-43.29,Caco-2,30000.0,H,Human,Colon,Epithelial,Adult,L,48,100.0,MTT,TetrazoliumSalt,6.0
1400,TiO2,I,Sphere,None,Commercial,Negative,24.59,172.0,-14.25,Caco-2,30000.0,H,Human,Colon,Epithelial,Adult,L,48,0.1,MTT,TetrazoliumSalt,90.724
1401,TiO2,I,Sphere,None,Commercial,Negative,24.59,172.0,-14.25,Caco-2,30000.0,H,Human,Colon,Epithelial,Adult,L,48,3.0,MTT,TetrazoliumSalt,78.394
1402,TiO2,I,Sphere,None,Commercial,Negative,24.59,172.0,-14.25,Caco-2,30000.0,H,Human,Colon,Epithelial,Adult,L,48,10.0,MTT,TetrazoliumSalt,64.706
1403,TiO2,I,Sphere,None,Commercial,Negative,24.59,172.0,-14.25,Caco-2,30000.0,H,Human,Colon,Epithelial,Adult,L,48,30.0,MTT,TetrazoliumSalt,41.17
1404,TiO2,I,Sphere,None,Commercial,Negative,24.59,172.0,-14.25,Caco-2,30000.0,H,Human,Colon,Epithelial,Adult,L,48,60.0,MTT,TetrazoliumSalt,20.61
1405,TiO2,I,Sphere,None,Commercial,Negative,24.59,172.0,-14.25,Caco-2,30000.0,H,Human,Colon,Epithelial,Adult,L,48,100.0,MTT,TetrazoliumSalt,11.425
1406,TiO2,I,Sphere,None,Commercial,Negative,81.8,486.0,-8.6,Caco-2,30000.0,H,Human,Colon,Epithelial,Adult,L,48,0.1,MTT,TetrazoliumSalt,91.629
1407,TiO2,I,Sphere,None,Commercial,Negative,81.8,486.0,-8.6,Caco-2,30000.0,H,Human,Colon,Epithelial,Adult,L,48,3.0,MTT,TetrazoliumSalt,87.557
1408,TiO2,I,Sphere,None,Commercial,Negative,81.8,486.0,-8.6,Caco-2,30000.0,H,Human,Colon,Epithelial,Adult,L,48,10.0,MTT,TetrazoliumSalt,78.733
1409,TiO2,I,Sphere,None,Commercial,Negative,81.8,486.0,-8.6,Caco-2,30000.0,H,Human,Colon,Epithelial,Adult,L,48,30.0,MTT,TetrazoliumSalt,46.833
1410,TiO2,I,Sphere,None,Commercial,Negative,81.8,486.0,-8.6,Caco-2,30000.0,H,Human,Colon,Epithelial,Adult,L,48,60.0,MTT,TetrazoliumSalt,31.674
1411,TiO2,I,Sphere,None,Commercial,Negative,81.8,486.0,-8.6,Caco-2,30000.0,H,Human,Colon,Epithelial,Adult,L,48,100.0,MTT,TetrazoliumSalt,15.837
1720,SiO2,I,Sphere,None,Soft Templating Method,Negative,120.0,232.2,-5.21,A549,10000.0,H,Human,Lung,Epithelial,Adult,L,96,50.0,MTT,TetrazoliumSalt,91.667
1721,SiO2,I,Sphere,None,Soft Templating Method,Negative,120.0,232.2,-5.21,A549,10000.0,H,Human,Lung,Epithelial,Adult,L,96,100.0,MTT,TetrazoliumSalt,91.27
1722,SiO2,I,Sphere,None,Soft Templating Method,Negative,120.0,232.2,-5.21,A549,10000.0,H,Human,Lung,Epithelial,Adult,L,96,200.0,MTT,TetrazoliumSalt,86.111
1723,SiO2,I,Sphere,None,Soft Templating Method,Negative,120.0,232.2,-5.21,A549,10000.0,H,Human,Lung,Epithelial,Adult,L,96,500.0,MTT,TetrazoliumSalt,83.333
