Repository: XenaN/NanoTeam

# NanoTeam
Nanomaterial toxicity prediction

File: data/interim/Database_3_cleaned.csv (part 3 of 6)
No,Material,Type,Shape,Coat/Functional Group,Synthesis_Method,Surface_Charge,Diameter (nm),Size_in_Water (nm),Zeta_in_Water (mV),Cell_Type,No_of_Cells (cells/well),Human_Animal,Cell_Source,Cell_Tissue,Cell_Morphology,Cell_Age,Cell Line_Primary Cell,Time (hr),Concentration (ug/ml),Test,Test_Indicator,Cell_Viability (%)
1724,SiO2,I,Sphere,COOH,Soft Templating Method,Negative,120.0,109.1,-28.7,A549,10000.0,H,Human,Lung,Epithelial,Adult,L,96,50.0,MTT,TetrazoliumSalt,89.431
1725,SiO2,I,Sphere,COOH,Soft Templating Method,Negative,120.0,109.1,-28.7,A549,10000.0,H,Human,Lung,Epithelial,Adult,L,96,100.0,MTT,TetrazoliumSalt,81.707
1726,SiO2,I,Sphere,COOH,Soft Templating Method,Negative,120.0,109.1,-28.7,A549,10000.0,H,Human,Lung,Epithelial,Adult,L,96,200.0,MTT,TetrazoliumSalt,81.03
1727,SiO2,I,Sphere,COOH,Soft Templating Method,Negative,120.0,109.1,-28.7,A549,10000.0,H,Human,Lung,Epithelial,Adult,L,96,500.0,MTT,TetrazoliumSalt,84.959
1728,SiO2,I,Sphere,None,Soft Templating Method,Negative,120.0,232.2,-5.21,A2780,10000.0,H,Human,Ovary,Epithelial,Adult,L,96,50.0,MTT,TetrazoliumSalt,81.081
1729,SiO2,I,Sphere,None,Soft Templating Method,Negative,120.0,232.2,-5.21,A2780,10000.0,H,Human,Ovary,Epithelial,Adult,L,96,100.0,MTT,TetrazoliumSalt,83.499
1730,SiO2,I,Sphere,None,Soft Templating Method,Negative,120.0,232.2,-5.21,A2780,10000.0,H,Human,Ovary,Epithelial,Adult,L,96,200.0,MTT,TetrazoliumSalt,84.637
1731,SiO2,I,Sphere,None,Soft Templating Method,Negative,120.0,232.2,-5.21,A2780,10000.0,H,Human,Ovary,Epithelial,Adult,L,96,500.0,MTT,TetrazoliumSalt,82.646
1732,SiO2,I,Sphere,COOH,Soft Templating Method,Negative,120.0,109.1,-28.7,A2780,10000.0,H,Human,Ovary,Epithelial,Adult,L,96,50.0,MTT,TetrazoliumSalt,90.15
1733,SiO2,I,Sphere,COOH,Soft Templating Method,Negative,120.0,109.1,-28.7,A2780,10000.0,H,Human,Ovary,Epithelial,Adult,L,96,100.0,MTT,TetrazoliumSalt,89.33
1734,SiO2,I,Sphere,COOH,Soft Templating Method,Negative,120.0,109.1,-28.7,A2780,10000.0,H,Human,Ovary,Epithelial,Adult,L,96,200.0,MTT,TetrazoliumSalt,85.226
1735,SiO2,I,Sphere,COOH,Soft Templating Method,Negative,120.0,109.1,-28.7,A2780,10000.0,H,Human,Ovary,Epithelial,Adult,L,96,500.0,MTT,TetrazoliumSalt,82.216
1736,SiO2,I,Sphere,None,Soft Templating Method,Negative,120.0,232.2,-5.21,MCF-7,10000.0,H,Human,Breast,Epithelial,Adult,L,96,50.0,MTT,TetrazoliumSalt,88.514
1737,SiO2,I,Sphere,None,Soft Templating Method,Negative,120.0,232.2,-5.21,MCF-7,10000.0,H,Human,Breast,Epithelial,Adult,L,96,100.0,MTT,TetrazoliumSalt,86.892
1738,SiO2,I,Sphere,None,Soft Templating Method,Negative,120.0,232.2,-5.21,MCF-7,10000.0,H,Human,Breast,Epithelial,Adult,L,96,200.0,MTT,TetrazoliumSalt,83.378
1739,SiO2,I,Sphere,None,Soft Templating Method,Negative,120.0,232.2,-5.21,MCF-7,10000.0,H,Human,Breast,Epithelial,Adult,L,96,500.0,MTT,TetrazoliumSalt,82.973
1740,SiO2,I,Sphere,COOH,Soft Templating Method,Negative,120.0,109.1,-28.7,MCF-7,10000.0,H,Human,Breast,Epithelial,Adult,L,96,50.0,MTT,TetrazoliumSalt,96.138
1741,SiO2,I,Sphere,COOH,Soft Templating Method,Negative,120.0,109.1,-28.7,MCF-7,10000.0,H,Human,Breast,Epithelial,Adult,L,96,100.0,MTT,TetrazoliumSalt,90.013
1742,SiO2,I,Sphere,COOH,Soft Templating Method,Negative,120.0,109.1,-28.7,MCF-7,10000.0,H,Human,Breast,Epithelial,Adult,L,96,200.0,MTT,TetrazoliumSalt,90.679
1743,SiO2,I,Sphere,COOH,Soft Templating Method,Negative,120.0,109.1,-28.7,MCF-7,10000.0,H,Human,Breast,Epithelial,Adult,L,96,500.0,MTT,TetrazoliumSalt,82.157
1784,SiO2,I,Sphere,None,Sol-Gel Method,Negative,19.4,229.5,-21.77,A549,40000.0,H,Human,Lung,Epithelial,Adult,L,24,8.0,CCK-8,TetrazoliumSalt,101.67
1785,SiO2,I,Sphere,None,Sol-Gel Method,Negative,19.4,229.5,-21.77,A549,40000.0,H,Human,Lung,Epithelial,Adult,L,24,16.0,CCK-8,TetrazoliumSalt,103.04
1786,SiO2,I,Sphere,None,Sol-Gel Method,Negative,19.4,229.5,-21.77,A549,40000.0,H,Human,Lung,Epithelial,Adult,L,24,32.0,CCK-8,TetrazoliumSalt,103.04
1787,SiO2,I,Sphere,None,Sol-Gel Method,Negative,19.4,229.5,-21.77,A549,40000.0,H,Human,Lung,Epithelial,Adult,L,24,64.0,CCK-8,TetrazoliumSalt,104.41
1788,SiO2,I,Sphere,None,Sol-Gel Method,Negative,19.4,229.5,-21.77,A549,40000.0,H,Human,Lung,Epithelial,Adult,L,24,128.0,CCK-8,TetrazoliumSalt,101.67
1789,SiO2,I,Sphere,None,Sol-Gel Method,Negative,19.4,229.5,-21.77,A549,40000.0,H,Human,Lung,Epithelial,Adult,L,24,256.0,CCK-8,TetrazoliumSalt,79.62
1790,SiO2,I,Sphere,None,Sol-Gel Method,Negative,19.4,229.5,-21.77,16HBE,40000.0,H,Human,RespiratoryTract,Epithelial,Adult,P,24,8.0,CCK-8,TetrazoliumSalt,101.06
1791,SiO2,I,Sphere,None,Sol-Gel Method,Negative,19.4,229.5,-21.77,16HBE,40000.0,H,Human,RespiratoryTract,Epithelial,Adult,P,24,16.0,CCK-8,TetrazoliumSalt,102.73
1792,SiO2,I,Sphere,None,Sol-Gel Method,Negative,19.4,229.5,-21.77,16HBE,40000.0,H,Human,RespiratoryTract,Epithelial,Adult,P,24,32.0,CCK-8,TetrazoliumSalt,103.64
1793,SiO2,I,Sphere,None,Sol-Gel Method,Negative,19.4,229.5,-21.77,16HBE,40000.0,H,Human,RespiratoryTract,Epithelial,Adult,P,24,64.0,CCK-8,TetrazoliumSalt,106.22
1794,SiO2,I,Sphere,None,Sol-Gel Method,Negative,19.4,229.5,-21.77,16HBE,40000.0,H,Human,RespiratoryTract,Epithelial,Adult,P,24,128.0,CCK-8,TetrazoliumSalt,72.989
1795,SiO2,I,Sphere,None,Sol-Gel Method,Negative,19.4,229.5,-21.77,16HBE,40000.0,H,Human,RespiratoryTract,Epithelial,Adult,P,24,256.0,CCK-8,TetrazoliumSalt,20.822
1796,SiO2,I,Sphere,DPPC,Sol-Gel Method,Negative,19.4,889.03,-13.5,A549,40000.0,H,Human,Lung,Epithelial,Adult,L,24,8.0,CCK-8,TetrazoliumSalt,98.928
1797,SiO2,I,Sphere,DPPC,Sol-Gel Method,Negative,19.4,889.03,-13.5,A549,40000.0,H,Human,Lung,Epithelial,Adult,L,24,16.0,CCK-8,TetrazoliumSalt,98.622
1798,SiO2,I,Sphere,DPPC,Sol-Gel Method,Negative,19.4,889.03,-13.5,A549,40000.0,H,Human,Lung,Epithelial,Adult,L,24,32.0,CCK-8,TetrazoliumSalt,97.243
1799,SiO2,I,Sphere,DPPC,Sol-Gel Method,Negative,19.4,889.03,-13.5,A549,40000.0,H,Human,Lung,Epithelial,Adult,L,24,64.0,CCK-8,TetrazoliumSalt,98.315
1800,SiO2,I,Sphere,DPPC,Sol-Gel Method,Negative,19.4,889.03,-13.5,A549,40000.0,H,Human,Lung,Epithelial,Adult,L,24,128.0,CCK-8,TetrazoliumSalt,98.622
1801,SiO2,I,Sphere,DPPC,Sol-Gel Method,Negative,19.4,889.03,-13.5,16HBE,40000.0,H,Human,RespiratoryTract,Epithelial,Adult,P,24,8.0,CCK-8,TetrazoliumSalt,93.539
1802,SiO2,I,Sphere,DPPC,Sol-Gel Method,Negative,19.4,889.03,-13.5,16HBE,40000.0,H,Human,RespiratoryTract,Epithelial,Adult,P,24,16.0,CCK-8,TetrazoliumSalt,94.86
1803,SiO2,I,Sphere,DPPC,Sol-Gel Method,Negative,19.4,889.03,-13.5,16HBE,40000.0,H,Human,RespiratoryTract,Epithelial,Adult,P,24,32.0,CCK-8,TetrazoliumSalt,95.448
1804,SiO2,I,Sphere,DPPC,Sol-Gel Method,Negative,19.4,889.03,-13.5,16HBE,40000.0,H,Human,RespiratoryTract,Epithelial,Adult,P,24,64.0,CCK-8,TetrazoliumSalt,98.385
1805,SiO2,I,Sphere,DPPC,Sol-Gel Method,Negative,19.4,889.03,-13.5,16HBE,40000.0,H,Human,RespiratoryTract,Epithelial,Adult,P,24,128.0,CCK-8,TetrazoliumSalt,92.364
1806,Au,I,Sphere,Citrate,Commercial,Negative,13.0,21.0,-60.7,BALB/c3T3,2000.0,A,Mouse,Embryo,Fibroblast,Embryonic,L,24,0.028,WST-1,TetrazoliumSalt,83.921
1807,Au,I,Sphere,Citrate,Commercial,Negative,13.0,21.0,-60.7,BALB/c3T3,2000.0,A,Mouse,Embryo,Fibroblast,Embryonic,L,24,0.061,WST-1,TetrazoliumSalt,83.357
1808,Au,I,Sphere,Citrate,Commercial,Negative,13.0,21.0,-60.7,BALB/c3T3,2000.0,A,Mouse,Embryo,Fibroblast,Embryonic,L,24,0.131,WST-1,TetrazoliumSalt,88.011
1809,Au,I,Sphere,Citrate,Commercial,Negative,13.0,21.0,-60.7,BALB/c3T3,2000.0,A,Mouse,Embryo,Fibroblast,Embryonic,L,24,0.281,WST-1,TetrazoliumSalt,91.537
1810,Au,I,Sphere,Citrate,Commercial,Negative,13.0,21.0,-60.7,BALB/c3T3,2000.0,A,Mouse,Embryo,Fibroblast,Embryonic,L,24,0.604,WST-1,TetrazoliumSalt,92.102
1811,Au,I,Sphere,Citrate,Commercial,Negative,13.0,21.0,-60.7,BALB/c3T3,2000.0,A,Mouse,Embryo,Fibroblast,Embryonic,L,24,1.298,WST-1,TetrazoliumSalt,93.371
1812,Au,I,Sphere,Citrate,Commercial,Negative,13.0,21.0,-60.7,BALB/c3T3,2000.0,A,Mouse,Embryo,Fibroblast,Embryonic,L,24,2.791,WST-1,TetrazoliumSalt,95.769
1813,Au,I,Sphere,Citrate,Commercial,Negative,13.0,21.0,-60.7,BALB/c3T3,2000.0,A,Mouse,Embryo,Fibroblast,Embryonic,L,24,6.0,WST-1,TetrazoliumSalt,71.227
1814,Au,I,Sphere,Citrate,Commercial,Negative,13.0,21.0,-60.7,BALB/c3T3,2000.0,A,Mouse,Embryo,Fibroblast,Embryonic,L,48,0.028,NRU,NeutralRed,99.577
1815,Au,I,Sphere,Citrate,Commercial,Negative,13.0,21.0,-60.7,BALB/c3T3,2000.0,A,Mouse,Embryo,Fibroblast,Embryonic,L,48,0.061,NRU,NeutralRed,96.897
1816,Au,I,Sphere,Citrate,Commercial,Negative,13.0,21.0,-60.7,BALB/c3T3,2000.0,A,Mouse,Embryo,Fibroblast,Embryonic,L,48,0.131,NRU,NeutralRed,95.769
1817,Au,I,Sphere,Citrate,Commercial,Negative,13.0,21.0,-60.7,BALB/c3T3,2000.0,A,Mouse,Embryo,Fibroblast,Embryonic,L,48,0.281,NRU,NeutralRed,97.884
1818,Au,I,Sphere,Citrate,Commercial,Negative,13.0,21.0,-60.7,BALB/c3T3,2000.0,A,Mouse,Embryo,Fibroblast,Embryonic,L,48,0.604,NRU,NeutralRed,95.346
1819,Au,I,Sphere,Citrate,Commercial,Negative,13.0,21.0,-60.7,BALB/c3T3,2000.0,A,Mouse,Embryo,Fibroblast,Embryonic,L,48,1.298,NRU,NeutralRed,97.461
1820,Au,I,Sphere,Citrate,Commercial,Negative,13.0,21.0,-60.7,BALB/c3T3,2000.0,A,Mouse,Embryo,Fibroblast,Embryonic,L,48,2.791,NRU,NeutralRed,95.769
1821,Au,I,Sphere,Citrate,Commercial,Negative,13.0,21.0,-60.7,BALB/c3T3,2000.0,A,Mouse,Embryo,Fibroblast,Embryonic,L,48,6.0,NRU,NeutralRed,100.71
1822,Au,I,Sphere,Citrate,Commercial,Negative,13.0,21.0,-60.7,NR8383,12000.0,A,Rat,Lung,Macrophage,Adult,L,24,0.028,WST-1,TetrazoliumSalt,86.46
1823,Au,I,Sphere,Citrate,Commercial,Negative,13.0,21.0,-60.7,NR8383,12000.0,A,Rat,Lung,Macrophage,Adult,L,24,0.061,WST-1,TetrazoliumSalt,80.395
1824,Au,I,Sphere,Citrate,Commercial,Negative,13.0,21.0,-60.7,NR8383,12000.0,A,Rat,Lung,Macrophage,Adult,L,24,0.131,WST-1,TetrazoliumSalt,82.37
1825,Au,I,Sphere,Citrate,Commercial,Negative,13.0,21.0,-60.7,NR8383,12000.0,A,Rat,Lung,Macrophage,Adult,L,24,0.281,WST-1,TetrazoliumSalt,87.729
1826,Au,I,Sphere,Citrate,Commercial,Negative,13.0,21.0,-60.7,NR8383,12000.0,A,Rat,Lung,Macrophage,Adult,L,24,0.604,WST-1,TetrazoliumSalt,82.793
1827,Au,I,Sphere,Citrate,Commercial,Negative,13.0,21.0,-60.7,NR8383,12000.0,A,Rat,Lung,Macrophage,Adult,L,24,1.298,WST-1,TetrazoliumSalt,82.087
1828,Au,I,Sphere,Citrate,Commercial,Negative,13.0,21.0,-60.7,NR8383,12000.0,A,Rat,Lung,Macrophage,Adult,L,24,2.791,WST-1,TetrazoliumSalt,77.715
1829,Au,I,Sphere,Citrate,Commercial,Negative,13.0,21.0,-60.7,NR8383,12000.0,A,Rat,Lung,Macrophage,Adult,L,24,6.0,WST-1,TetrazoliumSalt,74.189
1830,Ag,I,Irregular,PVP,Commercial,Negative,20.0,148.0,-17.1,BALB/c3T3,2000.0,A,Mouse,Embryo,Fibroblast,Embryonic,L,24,0.67,WST-1,TetrazoliumSalt,102.69
1831,Ag,I,Irregular,PVP,Commercial,Negative,20.0,148.0,-17.1,BALB/c3T3,2000.0,A,Mouse,Embryo,Fibroblast,Embryonic,L,24,1.0,WST-1,TetrazoliumSalt,94.215
1832,Ag,I,Irregular,PVP,Commercial,Negative,20.0,148.0,-17.1,BALB/c3T3,2000.0,A,Mouse,Embryo,Fibroblast,Embryonic,L,24,1.5,WST-1,TetrazoliumSalt,98.967
1833,Ag,I,Irregular,PVP,Commercial,Negative,20.0,148.0,-17.1,BALB/c3T3,2000.0,A,Mouse,Embryo,Fibroblast,Embryonic,L,24,2.1,WST-1,TetrazoliumSalt,152.69
1834,Ag,I,Irregular,PVP,Commercial,Negative,20.0,148.0,-17.1,BALB/c3T3,2000.0,A,Mouse,Embryo,Fibroblast,Embryonic,L,24,3.1,WST-1,TetrazoliumSalt,29.752
1835,Ag,I,Irregular,PVP,Commercial,Negative,20.0,148.0,-17.1,BALB/c3T3,2000.0,A,Mouse,Embryo,Fibroblast,Embryonic,L,24,4.6,WST-1,TetrazoliumSalt,2.0661
1836,Ag,I,Irregular,PVP,Commercial,Negative,20.0,148.0,-17.1,BALB/c3T3,2000.0,A,Mouse,Embryo,Fibroblast,Embryonic,L,24,6.8,WST-1,TetrazoliumSalt,2.2727
1837,Ag,I,Irregular,PVP,Commercial,Negative,20.0,148.0,-17.1,BALB/c3T3,2000.0,A,Mouse,Embryo,Fibroblast,Embryonic,L,24,10.0,WST-1,TetrazoliumSalt,3.0992
1838,Ag,I,Irregular,PVP,Commercial,Negative,20.0,148.0,-17.1,BALB/c3T3,2000.0,A,Mouse,Embryo,Fibroblast,Embryonic,L,48,0.67,NRU,NeutralRed,93.388
1839,Ag,I,Irregular,PVP,Commercial,Negative,20.0,148.0,-17.1,BALB/c3T3,2000.0,A,Mouse,Embryo,Fibroblast,Embryonic,L,48,1.0,NRU,NeutralRed,92.562
1840,Ag,I,Irregular,PVP,Commercial,Negative,20.0,148.0,-17.1,BALB/c3T3,2000.0,A,Mouse,Embryo,Fibroblast,Embryonic,L,48,1.5,NRU,NeutralRed,90.702
1841,Ag,I,Irregular,PVP,Commercial,Negative,20.0,148.0,-17.1,BALB/c3T3,2000.0,A,Mouse,Embryo,Fibroblast,Embryonic,L,48,2.1,NRU,NeutralRed,89.463
1842,Ag,I,Irregular,PVP,Commercial,Negative,20.0,148.0,-17.1,BALB/c3T3,2000.0,A,Mouse,Embryo,Fibroblast,Embryonic,L,48,3.1,NRU,NeutralRed,24.587
1843,Ag,I,Irregular,PVP,Commercial,Negative,20.0,148.0,-17.1,BALB/c3T3,2000.0,A,Mouse,Embryo,Fibroblast,Embryonic,L,48,4.6,NRU,NeutralRed,0.61983
1844,Ag,I,Irregular,PVP,Commercial,Negative,20.0,148.0,-17.1,BALB/c3T3,2000.0,A,Mouse,Embryo,Fibroblast,Embryonic,L,48,6.8,NRU,NeutralRed,0.20661
1845,Ag,I,Irregular,PVP,Commercial,Negative,20.0,148.0,-17.1,BALB/c3T3,2000.0,A,Mouse,Embryo,Fibroblast,Embryonic,L,48,10.0,NRU,NeutralRed,0.41322
1846,Ag,I,Irregular,PVP,Commercial,Negative,20.0,148.0,-17.1,NR8383,12000.0,A,Rat,Lung,Macrophage,Adult,L,24,0.67,WST-1,TetrazoliumSalt,97.107
1847,Ag,I,Irregular,PVP,Commercial,Negative,20.0,148.0,-17.1,NR8383,12000.0,A,Rat,Lung,Macrophage,Adult,L,24,1.0,WST-1,TetrazoliumSalt,98.967
1848,Ag,I,Irregular,PVP,Commercial,Negative,20.0,148.0,-17.1,NR8383,12000.0,A,Rat,Lung,Macrophage,Adult,L,24,1.5,WST-1,TetrazoliumSalt,104.75
1849,Ag,I,Irregular,PVP,Commercial,Negative,20.0,148.0,-17.1,NR8383,12000.0,A,Rat,Lung,Macrophage,Adult,L,24,2.1,WST-1,TetrazoliumSalt,102.89
1850,Ag,I,Irregular,PVP,Commercial,Negative,20.0,148.0,-17.1,NR8383,12000.0,A,Rat,Lung,Macrophage,Adult,L,24,3.1,WST-1,TetrazoliumSalt,106.2
1851,Ag,I,Irregular,PVP,Commercial,Negative,20.0,148.0,-17.1,NR8383,12000.0,A,Rat,Lung,Macrophage,Adult,L,24,4.6,WST-1,TetrazoliumSalt,95.455
1852,Ag,I,Irregular,PVP,Commercial,Negative,20.0,148.0,-17.1,NR8383,12000.0,A,Rat,Lung,Macrophage,Adult,L,24,6.8,WST-1,TetrazoliumSalt,83.058
1853,Ag,I,Irregular,PVP,Commercial,Negative,20.0,148.0,-17.1,NR8383,12000.0,A,Rat,Lung,Macrophage,Adult,L,24,10.0,WST-1,TetrazoliumSalt,48.76
1962,CuO,I,Sphere,None,Commercial,Negative,30.09,403.0,-20,hMSC,4500.0,H,Human,BoneMarrow,Spindle,Adult,P,48,1.78,NRU,NeutralRed,78.035
1963,CuO,I,Sphere,None,Commercial,Negative,30.09,403.0,-20,hMSC,4500.0,H,Human,BoneMarrow,Spindle,Adult,P,48,3.16,NRU,NeutralRed,31.985
1964,CuO,I,Sphere,None,Commercial,Negative,30.09,403.0,-20,hMSC,4500.0,H,Human,BoneMarrow,Spindle,Adult,P,48,5.62,NRU,NeutralRed,10.405
1965,CuO,I,Sphere,None,Commercial,Negative,30.09,403.0,-20,hMSC,4500.0,H,Human,BoneMarrow,Spindle,Adult,P,48,10.0,NRU,NeutralRed,4.2389
1966,CuO,I,Sphere,None,Commercial,Negative,30.09,403.0,-20,hMSC,4500.0,H,Human,BoneMarrow,Spindle,Adult,P,48,17.8,NRU,NeutralRed,2.1195
1967,CuO,I,Sphere,None,Commercial,Negative,30.09,403.0,-20,hMSC,4500.0,H,Human,BoneMarrow,Spindle,Adult,P,48,31.6,NRU,NeutralRed,1.1561
1968,CuO,I,Sphere,None,Commercial,Negative,30.09,403.0,-20,hMSC,4500.0,H,Human,BoneMarrow,Spindle,Adult,P,48,56.2,NRU,NeutralRed,0.385
1969,CuO,I,Sphere,None,Commercial,Negative,30.09,403.0,-20,hMSC,4500.0,H,Human,BoneMarrow,Spindle,Adult,P,48,100.0,NRU,NeutralRed,0.385
2019,TiO2,I,Sphere,None,Commercial,Negative,25.0,420.7,-9.96,AGS,10000.0,H,Human,Stomach,Epithelial,Adult,L,3,20.0,MTS,TetrazoliumSalt,120.46
2020,TiO2,I,Sphere,None,Commercial,Negative,25.0,420.7,-9.96,AGS,10000.0,H,Human,Stomach,Epithelial,Adult,L,3,40.0,MTS,TetrazoliumSalt,121.74
2021,TiO2,I,Sphere,None,Commercial,Negative,25.0,420.7,-9.96,AGS,10000.0,H,Human,Stomach,Epithelial,Adult,L,3,60.0,MTS,TetrazoliumSalt,117.14
2022,TiO2,I,Sphere,None,Commercial,Negative,25.0,420.7,-9.96,AGS,10000.0,H,Human,Stomach,Epithelial,Adult,L,3,80.0,MTS,TetrazoliumSalt,121.74
2023,TiO2,I,Sphere,None,Commercial,Negative,25.0,420.7,-9.96,AGS,10000.0,H,Human,Stomach,Epithelial,Adult,L,3,100.0,MTS,TetrazoliumSalt,116.62
2024,TiO2,I,Sphere,None,Commercial,Negative,25.0,420.7,-9.96,AGS,10000.0,H,Human,Stomach,Epithelial,Adult,L,3,120.0,MTS,TetrazoliumSalt,125.32
2025,TiO2,I,Sphere,None,Commercial,Negative,25.0,420.7,-9.96,AGS,10000.0,H,Human,Stomach,Epithelial,Adult,L,3,150.0,MTS,TetrazoliumSalt,108.95
2026,TiO2,I,Sphere,None,Commercial,Negative,25.0,420.7,-9.96,AGS,10000.0,H,Human,Stomach,Epithelial,Adult,L,6,20.0,MTS,TetrazoliumSalt,98.465
2027,TiO2,I,Sphere,None,Commercial,Negative,25.0,420.7,-9.96,AGS,10000.0,H,Human,Stomach,Epithelial,Adult,L,6,40.0,MTS,TetrazoliumSalt,103.32
2028,TiO2,I,Sphere,None,Commercial,Negative,25.0,420.7,-9.96,AGS,10000.0,H,Human,Stomach,Epithelial,Adult,L,6,60.0,MTS,TetrazoliumSalt,106.65
2029,TiO2,I,Sphere,None,Commercial,Negative,25.0,420.7,-9.96,AGS,10000.0,H,Human,Stomach,Epithelial,Adult,L,6,80.0,MTS,TetrazoliumSalt,108.95
2030,TiO2,I,Sphere,None,Commercial,Negative,25.0,420.7,-9.96,AGS,10000.0,H,Human,Stomach,Epithelial,Adult,L,6,100.0,MTS,TetrazoliumSalt,116.11
2031,TiO2,I,Sphere,None,Commercial,Negative,25.0,420.7,-9.96,AGS,10000.0,H,Human,Stomach,Epithelial,Adult,L,6,120.0,MTS,TetrazoliumSalt,119.44
2032,TiO2,I,Sphere,None,Commercial,Negative,25.0,420.7,-9.96,AGS,10000.0,H,Human,Stomach,Epithelial,Adult,L,6,150.0,MTS,TetrazoliumSalt,127.62
2033,TiO2,I,Sphere,None,Commercial,Negative,25.0,420.7,-9.96,AGS,10000.0,H,Human,Stomach,Epithelial,Adult,L,24,20.0,MTS,TetrazoliumSalt,112.79
2034,TiO2,I,Sphere,None,Commercial,Negative,25.0,420.7,-9.96,AGS,10000.0,H,Human,Stomach,Epithelial,Adult,L,24,40.0,MTS,TetrazoliumSalt,113.81
2035,TiO2,I,Sphere,None,Commercial,Negative,25.0,420.7,-9.96,AGS,10000.0,H,Human,Stomach,Epithelial,Adult,L,24,60.0,MTS,TetrazoliumSalt,108.95
2036,TiO2,I,Sphere,None,Commercial,Negative,25.0,420.7,-9.96,AGS,10000.0,H,Human,Stomach,Epithelial,Adult,L,24,80.0,MTS,TetrazoliumSalt,113.81
2037,TiO2,I,Sphere,None,Commercial,Negative,25.0,420.7,-9.96,AGS,10000.0,H,Human,Stomach,Epithelial,Adult,L,24,100.0,MTS,TetrazoliumSalt,121.48
2038,TiO2,I,Sphere,None,Commercial,Negative,25.0,420.7,-9.96,AGS,10000.0,H,Human,Stomach,Epithelial,Adult,L,24,120.0,MTS,TetrazoliumSalt,124.3
2039,TiO2,I,Sphere,None,Commercial,Negative,25.0,420.7,-9.96,AGS,10000.0,H,Human,Stomach,Epithelial,Adult,L,24,150.0,MTS,TetrazoliumSalt,100.51
2040,TiO2,I,Sphere,None,Commercial,Negative,21.0,160.5,-27.8,AGS,10000.0,H,Human,Stomach,Epithelial,Adult,L,3,20.0,MTS,TetrazoliumSalt,105.23
2041,TiO2,I,Sphere,None,Commercial,Negative,21.0,160.5,-27.8,AGS,10000.0,H,Human,Stomach,Epithelial,Adult,L,3,40.0,MTS,TetrazoliumSalt,103.08
2042,TiO2,I,Sphere,None,Commercial,Negative,21.0,160.5,-27.8,AGS,10000.0,H,Human,Stomach,Epithelial,Adult,L,3,60.0,MTS,TetrazoliumSalt,103.69
2043,TiO2,I,Sphere,None,Commercial,Negative,21.0,160.5,-27.8,AGS,10000.0,H,Human,Stomach,Epithelial,Adult,L,3,80.0,MTS,TetrazoliumSalt,106.15
2044,TiO2,I,Sphere,None,Commercial,Negative,21.0,160.5,-27.8,AGS,10000.0,H,Human,Stomach,Epithelial,Adult,L,3,100.0,MTS,TetrazoliumSalt,98.462
2045,TiO2,I,Sphere,None,Commercial,Negative,21.0,160.5,-27.8,AGS,10000.0,H,Human,Stomach,Epithelial,Adult,L,3,120.0,MTS,TetrazoliumSalt,95.077
2046,TiO2,I,Sphere,None,Commercial,Negative,21.0,160.5,-27.8,AGS,10000.0,H,Human,Stomach,Epithelial,Adult,L,3,150.0,MTS,TetrazoliumSalt,100.62
2047,TiO2,I,Sphere,None,Commercial,Negative,21.0,160.5,-27.8,AGS,10000.0,H,Human,Stomach,Epithelial,Adult,L,6,20.0,MTS,TetrazoliumSalt,133.85
2048,TiO2,I,Sphere,None,Commercial,Negative,21.0,160.5,-27.8,AGS,10000.0,H,Human,Stomach,Epithelial,Adult,L,6,40.0,MTS,TetrazoliumSalt,132.0
2049,TiO2,I,Sphere,None,Commercial,Negative,21.0,160.5,-27.8,AGS,10000.0,H,Human,Stomach,Epithelial,Adult,L,6,60.0,MTS,TetrazoliumSalt,134.15
2050,TiO2,I,Sphere,None,Commercial,Negative,21.0,160.5,-27.8,AGS,10000.0,H,Human,Stomach,Epithelial,Adult,L,6,80.0,MTS,TetrazoliumSalt,128.31
2051,TiO2,I,Sphere,None,Commercial,Negative,21.0,160.5,-27.8,AGS,10000.0,H,Human,Stomach,Epithelial,Adult,L,6,100.0,MTS,TetrazoliumSalt,139.08
2052,TiO2,I,Sphere,None,Commercial,Negative,21.0,160.5,-27.8,AGS,10000.0,H,Human,Stomach,Epithelial,Adult,L,6,120.0,MTS,TetrazoliumSalt,135.38
2053,TiO2,I,Sphere,None,Commercial,Negative,21.0,160.5,-27.8,AGS,10000.0,H,Human,Stomach,Epithelial,Adult,L,6,150.0,MTS,TetrazoliumSalt,128.0
2054,TiO2,I,Sphere,None,Commercial,Negative,21.0,160.5,-27.8,AGS,10000.0,H,Human,Stomach,Epithelial,Adult,L,24,20.0,MTS,TetrazoliumSalt,107.08
2055,TiO2,I,Sphere,None,Commercial,Negative,21.0,160.5,-27.8,AGS,10000.0,H,Human,Stomach,Epithelial,Adult,L,24,40.0,MTS,TetrazoliumSalt,110.15
2056,TiO2,I,Sphere,None,Commercial,Negative,21.0,160.5,-27.8,AGS,10000.0,H,Human,Stomach,Epithelial,Adult,L,24,60.0,MTS,TetrazoliumSalt,109.54
2057,TiO2,I,Sphere,None,Commercial,Negative,21.0,160.5,-27.8,AGS,10000.0,H,Human,Stomach,Epithelial,Adult,L,24,80.0,MTS,TetrazoliumSalt,118.15
2058,TiO2,I,Sphere,None,Commercial,Negative,21.0,160.5,-27.8,AGS,10000.0,H,Human,Stomach,Epithelial,Adult,L,24,100.0,MTS,TetrazoliumSalt,118.46
2059,TiO2,I,Sphere,None,Commercial,Negative,21.0,160.5,-27.8,AGS,10000.0,H,Human,Stomach,Epithelial,Adult,L,24,120.0,MTS,TetrazoliumSalt,124.0
2060,TiO2,I,Sphere,None,Commercial,Negative,21.0,160.5,-27.8,AGS,10000.0,H,Human,Stomach,Epithelial,Adult,L,24,150.0,MTS,TetrazoliumSalt,110.77
2079,MgO,I,Rod,None,Sol-Gel Method,Negative,12.0,91.2,-9.83,3T3-L1,100000.0,A,Mouse,Embryo,Fibroblast,Embryonic,L,24,200.0,MTT,TetrazoliumSalt,53.07
2080,MgO,I,Rod,None,Sol-Gel Method,Negative,12.0,91.2,-9.83,3T3-L1,100000.0,A,Mouse,Embryo,Fibroblast,Embryonic,L,24,400.0,MTT,TetrazoliumSalt,45.69
2081,MgO,I,Rod,None,Sol-Gel Method,Negative,12.0,91.2,-9.83,3T3-L1,100000.0,A,Mouse,Embryo,Fibroblast,Embryonic,L,24,600.0,MTT,TetrazoliumSalt,38.93
2082,MgO,I,Rod,None,Sol-Gel Method,Negative,12.0,91.2,-9.83,3T3-L1,100000.0,A,Mouse,Embryo,Fibroblast,Embryonic,L,24,800.0,MTT,TetrazoliumSalt,32.17
2083,MgO,I,Rod,None,Sol-Gel Method,Negative,12.0,91.2,-9.83,3T3-L1,100000.0,A,Mouse,Embryo,Fibroblast,Embryonic,L,24,1000.0,MTT,TetrazoliumSalt,22.13
2098,Polystyrene,O,Sphere,None,Commercial,Negative,44.0,49.04,-35.87,AGS,100000.0,H,Human,Stomach,Epithelial,Adult,L,24,1.0,MTT,TetrazoliumSalt,93.358
2099,Polystyrene,O,Sphere,None,Commercial,Negative,44.0,49.04,-35.87,AGS,100000.0,H,Human,Stomach,Epithelial,Adult,L,24,2.0,MTT,TetrazoliumSalt,100.0
2100,Polystyrene,O,Sphere,None,Commercial,Negative,44.0,49.04,-35.87,AGS,100000.0,H,Human,Stomach,Epithelial,Adult,L,24,10.0,MTT,TetrazoliumSalt,83.948
2101,Polystyrene,O,Sphere,None,Commercial,Negative,100.0,76.31,-36.33,AGS,100000.0,H,Human,Stomach,Epithelial,Adult,L,24,1.0,MTT,TetrazoliumSalt,95.767
2102,Polystyrene,O,Sphere,None,Commercial,Negative,100.0,76.31,-36.33,AGS,100000.0,H,Human,Stomach,Epithelial,Adult,L,24,2.0,MTT,TetrazoliumSalt,104.59
2103,Polystyrene,O,Sphere,None,Commercial,Negative,100.0,76.31,-36.33,AGS,100000.0,H,Human,Stomach,Epithelial,Adult,L,24,10.0,MTT,TetrazoliumSalt,116.4
2118,Polystyrene,O,Sphere,NH2,Commercial,Positive,50.0,61.45,36.6,HeLa,5000.0,H,Human,Cervix,Epithelial,Adult,L,24,5.0,CCK-8,TetrazoliumSalt,95.144
2119,Polystyrene,O,Sphere,NH2,Commercial,Positive,100.0,99.33,45.8,HeLa,5000.0,H,Human,Cervix,Epithelial,Adult,L,24,5.0,CCK-8,TetrazoliumSalt,92.716
2120,Polystyrene,O,Sphere,NH2,Commercial,Positive,500.0,450.2,37.9,HeLa,5000.0,H,Human,Cervix,Epithelial,Adult,L,24,5.0,CCK-8,TetrazoliumSalt,97.572
2121,Polystyrene,O,Sphere,NH2,Commercial,Positive,50.0,61.45,36.6,HeLa,5000.0,H,Human,Cervix,Epithelial,Adult,L,48,5.0,CCK-8,TetrazoliumSalt,78.756
2122,Polystyrene,O,Sphere,NH2,Commercial,Positive,100.0,99.33,45.8,HeLa,5000.0,H,Human,Cervix,Epithelial,Adult,L,48,5.0,CCK-8,TetrazoliumSalt,83.612
2123,Polystyrene,O,Sphere,NH2,Commercial,Positive,500.0,450.2,37.9,HeLa,5000.0,H,Human,Cervix,Epithelial,Adult,L,48,5.0,CCK-8,TetrazoliumSalt,86.343
2124,Polystyrene,O,Sphere,NH2,Commercial,Positive,50.0,61.45,36.6,HeLa,5000.0,H,Human,Cervix,Epithelial,Adult,L,72,5.0,CCK-8,TetrazoliumSalt,19.575
2125,Polystyrene,O,Sphere,NH2,Commercial,Positive,100.0,99.33,45.8,HeLa,5000.0,H,Human,Cervix,Epithelial,Adult,L,72,5.0,CCK-8,TetrazoliumSalt,36.571
2126,Polystyrene,O,Sphere,NH2,Commercial,Positive,500.0,450.2,37.9,HeLa,5000.0,H,Human,Cervix,Epithelial,Adult,L,72,5.0,CCK-8,TetrazoliumSalt,61.76
2127,Polystyrene,O,Sphere,NH2,Commercial,Positive,50.0,61.45,36.6,HeLa,5000.0,H,Human,Cervix,Epithelial,Adult,L,24,50.0,CCK-8,TetrazoliumSalt,59.781
2128,Polystyrene,O,Sphere,NH2,Commercial,Positive,100.0,99.33,45.8,HeLa,5000.0,H,Human,Cervix,Epithelial,Adult,L,24,50.0,CCK-8,TetrazoliumSalt,51.017
2129,Polystyrene,O,Sphere,NH2,Commercial,Positive,500.0,450.2,37.9,HeLa,5000.0,H,Human,Cervix,Epithelial,Adult,L,24,50.0,CCK-8,TetrazoliumSalt,80.125
2130,Polystyrene,O,Sphere,NH2,Commercial,Positive,50.0,61.45,36.6,HeLa,5000.0,H,Human,Cervix,Epithelial,Adult,L,48,50.0,CCK-8,TetrazoliumSalt,10.016
2131,Polystyrene,O,Sphere,NH2,Commercial,Positive,100.0,99.33,45.8,HeLa,5000.0,H,Human,Cervix,Epithelial,Adult,L,48,50.0,CCK-8,TetrazoliumSalt,21.127
2132,Polystyrene,O,Sphere,NH2,Commercial,Positive,500.0,450.2,37.9,HeLa,5000.0,H,Human,Cervix,Epithelial,Adult,L,48,50.0,CCK-8,TetrazoliumSalt,38.654
2133,Polystyrene,O,Sphere,NH2,Commercial,Positive,50.0,61.45,36.6,HeLa,5000.0,H,Human,Cervix,Epithelial,Adult,L,72,50.0,CCK-8,TetrazoliumSalt,1.5649
2134,Polystyrene,O,Sphere,NH2,Commercial,Positive,100.0,99.33,45.8,HeLa,5000.0,H,Human,Cervix,Epithelial,Adult,L,72,50.0,CCK-8,TetrazoliumSalt,10.016
2135,Polystyrene,O,Sphere,NH2,Commercial,Positive,500.0,450.2,37.9,HeLa,5000.0,H,Human,Cervix,Epithelial,Adult,L,72,50.0,CCK-8,TetrazoliumSalt,6.4163
2136,Polystyrene,O,Sphere,COOH,Commercial,Negative,50.0,57.14,-9,HeLa,5000.0,H,Human,Cervix,Epithelial,Adult,L,24,5.0,CCK-8,TetrazoliumSalt,99.055
2137,Polystyrene,O,Sphere,COOH,Commercial,Negative,100.0,124.4,-34,HeLa,5000.0,H,Human,Cervix,Epithelial,Adult,L,24,5.0,CCK-8,TetrazoliumSalt,97.165
2138,Polystyrene,O,Sphere,COOH,Commercial,Negative,500.0,465.3,-38.5,HeLa,5000.0,H,Human,Cervix,Epithelial,Adult,L,24,5.0,CCK-8,TetrazoliumSalt,97.165
2139,Polystyrene,O,Sphere,COOH,Commercial,Negative,50.0,57.14,-9,HeLa,5000.0,H,Human,Cervix,Epithelial,Adult,L,48,5.0,CCK-8,TetrazoliumSalt,105.98
2140,Polystyrene,O,Sphere,COOH,Commercial,Negative,100.0,124.4,-34,HeLa,5000.0,H,Human,Cervix,Epithelial,Adult,L,48,5.0,CCK-8,TetrazoliumSalt,102.2
2141,Polystyrene,O,Sphere,COOH,Commercial,Negative,500.0,465.3,-38.5,HeLa,5000.0,H,Human,Cervix,Epithelial,Adult,L,48,5.0,CCK-8,TetrazoliumSalt,105.35
2142,Polystyrene,O,Sphere,COOH,Commercial,Negative,50.0,57.14,-9,HeLa,5000.0,H,Human,Cervix,Epithelial,Adult,L,72,5.0,CCK-8,TetrazoliumSalt,102.52
2143,Polystyrene,O,Sphere,COOH,Commercial,Negative,100.0,124.4,-34,HeLa,5000.0,H,Human,Cervix,Epithelial,Adult,L,72,5.0,CCK-8,TetrazoliumSalt,103.31
2144,Polystyrene,O,Sphere,COOH,Commercial,Negative,500.0,465.3,-38.5,HeLa,5000.0,H,Human,Cervix,Epithelial,Adult,L,72,5.0,CCK-8,TetrazoliumSalt,105.35
2145,Polystyrene,O,Sphere,COOH,Commercial,Negative,50.0,57.14,-9,HeLa,5000.0,H,Human,Cervix,Epithelial,Adult,L,24,50.0,CCK-8,TetrazoliumSalt,99.073
2146,Polystyrene,O,Sphere,COOH,Commercial,Negative,100.0,124.4,-34,HeLa,5000.0,H,Human,Cervix,Epithelial,Adult,L,24,50.0,CCK-8,TetrazoliumSalt,99.536
2147,Polystyrene,O,Sphere,COOH,Commercial,Negative,500.0,465.3,-38.5,HeLa,5000.0,H,Human,Cervix,Epithelial,Adult,L,24,50.0,CCK-8,TetrazoliumSalt,97.527
2148,Polystyrene,O,Sphere,COOH,Commercial,Negative,50.0,57.14,-9,HeLa,5000.0,H,Human,Cervix,Epithelial,Adult,L,48,50.0,CCK-8,TetrazoliumSalt,97.836
2149,Polystyrene,O,Sphere,COOH,Commercial,Negative,100.0,124.4,-34,HeLa,5000.0,H,Human,Cervix,Epithelial,Adult,L,48,50.0,CCK-8,TetrazoliumSalt,99.073
2150,Polystyrene,O,Sphere,COOH,Commercial,Negative,500.0,465.3,-38.5,HeLa,5000.0,H,Human,Cervix,Epithelial,Adult,L,48,50.0,CCK-8,TetrazoliumSalt,96.291
2151,Polystyrene,O,Sphere,COOH,Commercial,Negative,50.0,57.14,-9,HeLa,5000.0,H,Human,Cervix,Epithelial,Adult,L,72,50.0,CCK-8,TetrazoliumSalt,98.609
2152,Polystyrene,O,Sphere,COOH,Commercial,Negative,100.0,124.4,-34,HeLa,5000.0,H,Human,Cervix,Epithelial,Adult,L,72,50.0,CCK-8,TetrazoliumSalt,102.16
2153,Polystyrene,O,Sphere,COOH,Commercial,Negative,500.0,465.3,-38.5,HeLa,5000.0,H,Human,Cervix,Epithelial,Adult,L,72,50.0,CCK-8,TetrazoliumSalt,99.845
2154,Polystyrene,O,Sphere,NH2,Commercial,Positive,50.0,61.45,36.6,NIH3T3,5000.0,A,Mouse,Embryo,Fibroblast,Embryonic,L,24,5.0,CCK-8,TetrazoliumSalt,77.165
2155,Polystyrene,O,Sphere,NH2,Commercial,Positive,100.0,99.33,45.8,NIH3T3,5000.0,A,Mouse,Embryo,Fibroblast,Embryonic,L,24,5.0,CCK-8,TetrazoliumSalt,90.551
2156,Polystyrene,O,Sphere,NH2,Commercial,Positive,500.0,450.2,37.9,NIH3T3,5000.0,A,Mouse,Embryo,Fibroblast,Embryonic,L,24,5.0,CCK-8,TetrazoliumSalt,109.13
2157,Polystyrene,O,Sphere,NH2,Commercial,Positive,50.0,61.45,36.6,NIH3T3,5000.0,A,Mouse,Embryo,Fibroblast,Embryonic,L,48,5.0,CCK-8,TetrazoliumSalt,43.937
2158,Polystyrene,O,Sphere,NH2,Commercial,Positive,100.0,99.33,45.8,NIH3T3,5000.0,A,Mouse,Embryo,Fibroblast,Embryonic,L,48,5.0,CCK-8,TetrazoliumSalt,61.417
2159,Polystyrene,O,Sphere,NH2,Commercial,Positive,500.0,450.2,37.9,NIH3T3,5000.0,A,Mouse,Embryo,Fibroblast,Embryonic,L,48,5.0,CCK-8,TetrazoliumSalt,58.268
2160,Polystyrene,O,Sphere,NH2,Commercial,Positive,50.0,61.45,36.6,NIH3T3,5000.0,A,Mouse,Embryo,Fibroblast,Embryonic,L,72,5.0,CCK-8,TetrazoliumSalt,7.4016
2161,Polystyrene,O,Sphere,NH2,Commercial,Positive,100.0,99.33,45.8,NIH3T3,5000.0,A,Mouse,Embryo,Fibroblast,Embryonic,L,72,5.0,CCK-8,TetrazoliumSalt,20.315
2162,Polystyrene,O,Sphere,NH2,Commercial,Positive,500.0,450.2,37.9,NIH3T3,5000.0,A,Mouse,Embryo,Fibroblast,Embryonic,L,72,5.0,CCK-8,TetrazoliumSalt,20.787
2163,Polystyrene,O,Sphere,NH2,Commercial,Positive,50.0,61.45,36.6,NIH3T3,5000.0,A,Mouse,Embryo,Fibroblast,Embryonic,L,24,50.0,CCK-8,TetrazoliumSalt,0.0
2164,Polystyrene,O,Sphere,NH2,Commercial,Positive,100.0,99.33,45.8,NIH3T3,5000.0,A,Mouse,Embryo,Fibroblast,Embryonic,L,24,50.0,CCK-8,TetrazoliumSalt,17.638
2165,Polystyrene,O,Sphere,NH2,Commercial,Positive,500.0,450.2,37.9,NIH3T3,5000.0,A,Mouse,Embryo,Fibroblast,Embryonic,L,24,50.0,CCK-8,TetrazoliumSalt,3.8344
2166,Polystyrene,O,Sphere,NH2,Commercial,Positive,50.0,61.45,36.6,NIH3T3,5000.0,A,Mouse,Embryo,Fibroblast,Embryonic,L,48,50.0,CCK-8,TetrazoliumSalt,0.0
2167,Polystyrene,O,Sphere,NH2,Commercial,Positive,100.0,99.33,45.8,NIH3T3,5000.0,A,Mouse,Embryo,Fibroblast,Embryonic,L,48,50.0,CCK-8,TetrazoliumSalt,3.0675
2168,Polystyrene,O,Sphere,NH2,Commercial,Positive,500.0,450.2,37.9,NIH3T3,5000.0,A,Mouse,Embryo,Fibroblast,Embryonic,L,48,50.0,CCK-8,TetrazoliumSalt,6.7485
2169,Polystyrene,O,Sphere,NH2,Commercial,Positive,50.0,61.45,36.6,NIH3T3,5000.0,A,Mouse,Embryo,Fibroblast,Embryonic,L,72,50.0,CCK-8,TetrazoliumSalt,0.0
2170,Polystyrene,O,Sphere,NH2,Commercial,Positive,100.0,99.33,45.8,NIH3T3,5000.0,A,Mouse,Embryo,Fibroblast,Embryonic,L,72,50.0,CCK-8,TetrazoliumSalt,0.46012
2171,Polystyrene,O,Sphere,NH2,Commercial,Positive,500.0,450.2,37.9,NIH3T3,5000.0,A,Mouse,Embryo,Fibroblast,Embryonic,L,72,50.0,CCK-8,TetrazoliumSalt,0.92025
2172,Polystyrene,O,Sphere,COOH,Commercial,Negative,50.0,57.14,-9,NIH3T3,5000.0,A,Mouse,Embryo,Fibroblast,Embryonic,L,24,5.0,CCK-8,TetrazoliumSalt,102.43
2173,Polystyrene,O,Sphere,COOH,Commercial,Negative,100.0,124.4,-34,NIH3T3,5000.0,A,Mouse,Embryo,Fibroblast,Embryonic,L,24,5.0,CCK-8,TetrazoliumSalt,97.568
2174,Polystyrene,O,Sphere,COOH,Commercial,Negative,500.0,465.3,-38.5,NIH3T3,5000.0,A,Mouse,Embryo,Fibroblast,Embryonic,L,24,5.0,CCK-8,TetrazoliumSalt,110.49
2175,Polystyrene,O,Sphere,COOH,Commercial,Negative,50.0,57.14,-9,NIH3T3,5000.0,A,Mouse,Embryo,Fibroblast,Embryonic,L,48,5.0,CCK-8,TetrazoliumSalt,89.818
2176,Polystyrene,O,Sphere,COOH,Commercial,Negative,100.0,124.4,-34,NIH3T3,5000.0,A,Mouse,Embryo,Fibroblast,Embryonic,L,48,5.0,CCK-8,TetrazoliumSalt,84.498
2177,Polystyrene,O,Sphere,COOH,Commercial,Negative,500.0,465.3,-38.5,NIH3T3,5000.0,A,Mouse,Embryo,Fibroblast,Embryonic,L,48,5.0,CCK-8,TetrazoliumSalt,86.93
2178,Polystyrene,O,Sphere,COOH,Commercial,Negative,50.0,57.14,-9,NIH3T3,5000.0,A,Mouse,Embryo,Fibroblast,Embryonic,L,72,5.0,CCK-8,TetrazoliumSalt,113.83
2179,Polystyrene,O,Sphere,COOH,Commercial,Negative,100.0,124.4,-34,NIH3T3,5000.0,A,Mouse,Embryo,Fibroblast,Embryonic,L,72,5.0,CCK-8,TetrazoliumSalt,91.033
2180,Polystyrene,O,Sphere,COOH,Commercial,Negative,500.0,465.3,-38.5,NIH3T3,5000.0,A,Mouse,Embryo,Fibroblast,Embryonic,L,72,5.0,CCK-8,TetrazoliumSalt,99.088
2181,Polystyrene,O,Sphere,COOH,Commercial,Negative,50.0,57.14,-9,NIH3T3,5000.0,A,Mouse,Embryo,Fibroblast,Embryonic,L,24,50.0,CCK-8,TetrazoliumSalt,117.37
2182,Polystyrene,O,Sphere,COOH,Commercial,Negative,100.0,124.4,-34,NIH3T3,5000.0,A,Mouse,Embryo,Fibroblast,Embryonic,L,24,50.0,CCK-8,TetrazoliumSalt,83.234
2183,Polystyrene,O,Sphere,COOH,Commercial,Negative,500.0,465.3,-38.5,NIH3T3,5000.0,A,Mouse,Embryo,Fibroblast,Embryonic,L,24,50.0,CCK-8,TetrazoliumSalt,85.629
2184,Polystyrene,O,Sphere,COOH,Commercial,Negative,50.0,57.14,-9,NIH3T3,5000.0,A,Mouse,Embryo,Fibroblast,Embryonic,L,48,50.0,CCK-8,TetrazoliumSalt,106.89
2185,Polystyrene,O,Sphere,COOH,Commercial,Negative,100.0,124.4,-34,NIH3T3,5000.0,A,Mouse,Embryo,Fibroblast,Embryonic,L,48,50.0,CCK-8,TetrazoliumSalt,66.467
2186,Polystyrene,O,Sphere,COOH,Commercial,Negative,500.0,465.3,-38.5,NIH3T3,5000.0,A,Mouse,Embryo,Fibroblast,Embryonic,L,48,50.0,CCK-8,TetrazoliumSalt,66.916
2187,Polystyrene,O,Sphere,COOH,Commercial,Negative,50.0,57.14,-9,NIH3T3,5000.0,A,Mouse,Embryo,Fibroblast,Embryonic,L,72,50.0,CCK-8,TetrazoliumSalt,110.03
2188,Polystyrene,O,Sphere,COOH,Commercial,Negative,100.0,124.4,-34,NIH3T3,5000.0,A,Mouse,Embryo,Fibroblast,Embryonic,L,72,50.0,CCK-8,TetrazoliumSalt,54.641
2189,Polystyrene,O,Sphere,COOH,Commercial,Negative,500.0,465.3,-38.5,NIH3T3,5000.0,A,Mouse,Embryo,Fibroblast,Embryonic,L,72,50.0,CCK-8,TetrazoliumSalt,57.036
2232,Au,I,Sphere,Citrate,Chemical Reduction,Negative,14.5,4.9,-158,PBMC,500000.0,H,Human,Blood,Lymphoblast,Adult,P,24,15.0,MTT,TetrazoliumSalt,71.03
2233,Au,I,Sphere,CyA,Chemical Reduction,Positive,6.5,8.0,88,PBMC,500000.0,H,Human,Blood,Lymphoblast,Adult,P,24,15.0,MTT,TetrazoliumSalt,75.567
2234,Au,I,Sphere,GSH,Chemical Reduction,Negative,3.8,3.6,-140,PBMC,500000.0,H,Human,Blood,Lymphoblast,Adult,P,24,15.0,MTT,TetrazoliumSalt,72.251
2235,Au,I,Sphere,Citrate,Chemical Reduction,Negative,7.0,6.9,-99,PBMC,500000.0,H,Human,Blood,Lymphoblast,Adult,P,24,15.0,MTT,TetrazoliumSalt,83.072
2236,Au,I,Sphere,Citrate,Chemical Reduction,Negative,14.5,4.9,-158,PBMC,500000.0,H,Human,Blood,Lymphoblast,Adult,P,24,1.5,MTT,TetrazoliumSalt,87.053
2237,Au,I,Sphere,CyA,Chemical Reduction,Positive,6.5,8.0,88,PBMC,500000.0,H,Human,Blood,Lymphoblast,Adult,P,24,1.5,MTT,TetrazoliumSalt,99.319
2238,Au,I,Sphere,GSH,Chemical Reduction,Negative,3.8,3.6,-140,PBMC,500000.0,H,Human,Blood,Lymphoblast,Adult,P,24,1.5,MTT,TetrazoliumSalt,102.21
2239,Au,I,Sphere,Citrate,Chemical Reduction,Negative,7.0,6.9,-99,PBMC,500000.0,H,Human,Blood,Lymphoblast,Adult,P,24,1.5,MTT,TetrazoliumSalt,85.349
2240,Au,I,Sphere,Citrate,Chemical Reduction,Negative,14.5,4.9,-158,Jurkat,500000.0,H,Human,Blood,Lymphoblast,Adult,L,24,15.0,MTT,TetrazoliumSalt,93.309
2241,Au,I,Sphere,CyA,Chemical Reduction,Positive,6.5,8.0,88,Jurkat,500000.0,H,Human,Blood,Lymphoblast,Adult,L,24,15.0,MTT,TetrazoliumSalt,83.457
2242,Au,I,Sphere,GSH,Chemical Reduction,Negative,3.8,3.6,-140,Jurkat,500000.0,H,Human,Blood,Lymphoblast,Adult,L,24,15.0,MTT,TetrazoliumSalt,47.026
2243,Au,I,Sphere,Citrate,Chemical Reduction,Negative,7.0,6.9,-99,Jurkat,500000.0,H,Human,Blood,Lymphoblast,Adult,L,24,15.0,MTT,TetrazoliumSalt,56.506
2244,Au,I,Sphere,Citrate,Chemical Reduction,Negative,14.5,4.9,-158,Jurkat,500000.0,H,Human,Blood,Lymphoblast,Adult,L,24,1.5,MTT,TetrazoliumSalt,99.13
2245,Au,I,Sphere,CyA,Chemical Reduction,Positive,6.5,8.0,88,Jurkat,500000.0,H,Human,Blood,Lymphoblast,Adult,L,24,1.5,MTT,TetrazoliumSalt,94.261
2246,Au,I,Sphere,GSH,Chemical Reduction,Negative,3.8,3.6,-140,Jurkat,500000.0,H,Human,Blood,Lymphoblast,Adult,L,24,1.5,MTT,TetrazoliumSalt,89.391
2247,Au,I,Sphere,Citrate,Chemical Reduction,Negative,7.0,6.9,-99,Jurkat,500000.0,H,Human,Blood,Lymphoblast,Adult,L,24,1.5,MTT,TetrazoliumSalt,89.391
2302,Ag,I,Sphere,None,Commercial,Negative,65.0,182.7,-30,A549,5000.0,H,Human,Lung,Epithelial,Adult,L,24,25.0,MTT,TetrazoliumSalt,92.269
2303,Ag,I,Sphere,None,Commercial,Negative,65.0,182.7,-30,A549,5000.0,H,Human,Lung,Epithelial,Adult,L,24,50.0,MTT,TetrazoliumSalt,81.345
2304,Ag,I,Sphere,None,Commercial,Negative,65.0,182.7,-30,A549,5000.0,H,Human,Lung,Epithelial,Adult,L,24,100.0,MTT,TetrazoliumSalt,76.975
2305,Ag,I,Sphere,None,Commercial,Negative,65.0,182.7,-30,A549,5000.0,H,Human,Lung,Epithelial,Adult,L,24,200.0,MTT,TetrazoliumSalt,67.563
2306,Ag,I,Sphere,None,Commercial,Negative,65.0,182.7,-30,A549,5000.0,H,Human,Lung,Epithelial,Adult,L,48,25.0,MTT,TetrazoliumSalt,90.588
2307,Ag,I,Sphere,None,Commercial,Negative,65.0,182.7,-30,A549,5000.0,H,Human,Lung,Epithelial,Adult,L,48,50.0,MTT,TetrazoliumSalt,74.286
2308,Ag,I,Sphere,None,Commercial,Negative,65.0,182.7,-30,A549,5000.0,H,Human,Lung,Epithelial,Adult,L,48,100.0,MTT,TetrazoliumSalt,60.168
2309,Ag,I,Sphere,None,Commercial,Negative,65.0,182.7,-30,A549,5000.0,H,Human,Lung,Epithelial,Adult,L,48,200.0,MTT,TetrazoliumSalt,48.235
2471,Pt,I,Sphere,PVP,Chemical Reduction,Negative,4.0,13.5,-8,HeLa,5000.0,H,Human,Cervix,Epithelial,Adult,L,24,25.0,CellTiterGlo,LuciferaseEnzyme,96.919
2472,Pt,I,Sphere,PVP,Chemical Reduction,Negative,4.0,13.5,-8,HeLa,5000.0,H,Human,Cervix,Epithelial,Adult,L,24,50.0,CellTiterGlo,LuciferaseEnzyme,87.441
2473,Pt,I,Sphere,PVP,Chemical Reduction,Negative,4.0,13.5,-8,HeLa,5000.0,H,Human,Cervix,Epithelial,Adult,L,24,100.0,CellTiterGlo,LuciferaseEnzyme,82.227
2474,Pt,I,Sphere,PVP,Chemical Reduction,Negative,4.0,13.5,-8,HeLa,5000.0,H,Human,Cervix,Epithelial,Adult,L,24,200.0,CellTiterGlo,LuciferaseEnzyme,78.436
2475,Pt,I,Sphere,PVP,Chemical Reduction,Negative,4.0,13.5,-8,HeLa,5000.0,H,Human,Cervix,Epithelial,Adult,L,24,400.0,CellTiterGlo,LuciferaseEnzyme,57.109
2476,Pt,I,Sphere,PVP,Chemical Reduction,Negative,4.0,13.5,-8,HeLa,5000.0,H,Human,Cervix,Epithelial,Adult,L,48,25.0,CellTiterGlo,LuciferaseEnzyme,97.867
2477,Pt,I,Sphere,PVP,Chemical Reduction,Negative,4.0,13.5,-8,HeLa,5000.0,H,Human,Cervix,Epithelial,Adult,L,48,50.0,CellTiterGlo,LuciferaseEnzyme,91.469
2478,Pt,I,Sphere,PVP,Chemical Reduction,Negative,4.0,13.5,-8,HeLa,5000.0,H,Human,Cervix,Epithelial,Adult,L,48,100.0,CellTiterGlo,LuciferaseEnzyme,86.256
2479,Pt,I,Sphere,PVP,Chemical Reduction,Negative,4.0,13.5,-8,HeLa,5000.0,H,Human,Cervix,Epithelial,Adult,L,48,200.0,CellTiterGlo,LuciferaseEnzyme,77.962
2480,Pt,I,Sphere,PVP,Chemical Reduction,Negative,4.0,13.5,-8,HeLa,5000.0,H,Human,Cervix,Epithelial,Adult,L,48,400.0,CellTiterGlo,LuciferaseEnzyme,55.924
2481,Pt,I,Sphere,PVP,Chemical Reduction,Negative,4.0,13.5,-8,HeLa,5000.0,H,Human,Cervix,Epithelial,Adult,L,72,25.0,CellTiterGlo,LuciferaseEnzyme,90.047
2482,Pt,I,Sphere,PVP,Chemical Reduction,Negative,4.0,13.5,-8,HeLa,5000.0,H,Human,Cervix,Epithelial,Adult,L,72,50.0,CellTiterGlo,LuciferaseEnzyme,87.441
2483,Pt,I,Sphere,PVP,Chemical Reduction,Negative,4.0,13.5,-8,HeLa,5000.0,H,Human,Cervix,Epithelial,Adult,L,72,100.0,CellTiterGlo,LuciferaseEnzyme,77.962
2484,Pt,I,Sphere,PVP,Chemical Reduction,Negative,4.0,13.5,-8,HeLa,5000.0,H,Human,Cervix,Epithelial,Adult,L,72,200.0,CellTiterGlo,LuciferaseEnzyme,68.483
2485,Pt,I,Sphere,PVP,Chemical Reduction,Negative,4.0,13.5,-8,HeLa,5000.0,H,Human,Cervix,Epithelial,Adult,L,72,400.0,CellTiterGlo,LuciferaseEnzyme,43.365
2486,Pt,I,Sphere,PVP,Chemical Reduction,Negative,4.0,13.5,-8,MCF-7,5000.0,H,Human,Breast,Epithelial,Adult,L,24,25.0,CellTiterGlo,LuciferaseEnzyme,98.832
2487,Pt,I,Sphere,PVP,Chemical Reduction,Negative,4.0,13.5,-8,MCF-7,5000.0,H,Human,Breast,Epithelial,Adult,L,24,50.0,CellTiterGlo,LuciferaseEnzyme,90.888
2488,Pt,I,Sphere,PVP,Chemical Reduction,Negative,4.0,13.5,-8,MCF-7,5000.0,H,Human,Breast,Epithelial,Adult,L,24,100.0,CellTiterGlo,LuciferaseEnzyme,89.486
2489,Pt,I,Sphere,PVP,Chemical Reduction,Negative,4.0,13.5,-8,MCF-7,5000.0,H,Human,Breast,Epithelial,Adult,L,24,200.0,CellTiterGlo,LuciferaseEnzyme,79.907
2490,Pt,I,Sphere,PVP,Chemical Reduction,Negative,4.0,13.5,-8,MCF-7,5000.0,H,Human,Breast,Epithelial,Adult,L,24,400.0,CellTiterGlo,LuciferaseEnzyme,54.206
2491,Pt,I,Sphere,PVP,Chemical Reduction,Negative,4.0,13.5,-8,MCF-7,5000.0,H,Human,Breast,Epithelial,Adult,L,48,25.0,CellTiterGlo,LuciferaseEnzyme,96.262
