Repository: XenaN/NanoTeam

# NanoTeam
Nanomaterial toxicity prediction

File: data/interim/Database_3_cleaned.csv (part 5 of 6)
No,Material,Type,Shape,Coat/Functional Group,Synthesis_Method,Surface_Charge,Diameter (nm),Size_in_Water (nm),Zeta_in_Water (mV),Cell_Type,No_of_Cells (cells/well),Human_Animal,Cell_Source,Cell_Tissue,Cell_Morphology,Cell_Age,Cell Line_Primary Cell,Time (hr),Concentration (ug/ml),Test,Test_Indicator,Cell_Viability (%)
3143,C60,C,Sphere,Dextran,Commercial,Negative,30.29,372.0,-10.1,C6,10000.0,A,Rat,Brain,Fibroblast,Adult,L,24,5.0,MTT,TetrazoliumSalt,84.453
3144,C60,C,Sphere,Dextran,Commercial,Negative,30.29,372.0,-10.1,C6,10000.0,A,Rat,Brain,Fibroblast,Adult,L,24,10.0,MTT,TetrazoliumSalt,77.543
3145,C60,C,Sphere,Dextran,Commercial,Negative,30.29,372.0,-10.1,C6,10000.0,A,Rat,Brain,Fibroblast,Adult,L,24,20.0,MTT,TetrazoliumSalt,76.967
3146,C60,C,Sphere,Dextran,Commercial,Negative,30.29,372.0,-10.1,C6,10000.0,A,Rat,Brain,Fibroblast,Adult,L,24,40.0,MTT,TetrazoliumSalt,63.916
3147,C60,C,Sphere,Dextran,Commercial,Negative,30.29,372.0,-10.1,C6,10000.0,A,Rat,Brain,Fibroblast,Adult,L,24,80.0,MTT,TetrazoliumSalt,45.873
3148,C60,C,Sphere,Dextran,Commercial,Negative,30.29,372.0,-10.1,C6,10000.0,A,Rat,Brain,Fibroblast,Adult,L,24,160.0,MTT,TetrazoliumSalt,52.207
3149,C60,C,Sphere,Dextran,Commercial,Negative,30.29,372.0,-10.1,C6,10000.0,A,Rat,Brain,Fibroblast,Adult,L,24,5.0,NRU,NeutralRed,95.385
3150,C60,C,Sphere,Dextran,Commercial,Negative,30.29,372.0,-10.1,C6,10000.0,A,Rat,Brain,Fibroblast,Adult,L,24,10.0,NRU,NeutralRed,81.346
3151,C60,C,Sphere,Dextran,Commercial,Negative,30.29,372.0,-10.1,C6,10000.0,A,Rat,Brain,Fibroblast,Adult,L,24,20.0,NRU,NeutralRed,77.692
3152,C60,C,Sphere,Dextran,Commercial,Negative,30.29,372.0,-10.1,C6,10000.0,A,Rat,Brain,Fibroblast,Adult,L,24,40.0,NRU,NeutralRed,70.0
3153,C60,C,Sphere,Dextran,Commercial,Negative,30.29,372.0,-10.1,C6,10000.0,A,Rat,Brain,Fibroblast,Adult,L,24,80.0,NRU,NeutralRed,67.308
3154,C60,C,Sphere,Dextran,Commercial,Negative,30.29,372.0,-10.1,C6,10000.0,A,Rat,Brain,Fibroblast,Adult,L,24,160.0,NRU,NeutralRed,55.192
3155,C60,C,Sphere,Dextran,Commercial,Negative,30.29,372.0,-10.1,C6,1000000.0,A,Rat,Brain,Fibroblast,Adult,L,24,5.0,Live/Dead,CalceinAM,97.922
3156,C60,C,Sphere,Dextran,Commercial,Negative,30.29,372.0,-10.1,C6,1000000.0,A,Rat,Brain,Fibroblast,Adult,L,24,100.0,Live/Dead,CalceinAM,86.919
3157,C60,C,Sphere,Dextran,Commercial,Negative,30.29,372.0,-10.1,C6,1000000.0,A,Rat,Brain,Fibroblast,Adult,L,24,200.0,Live/Dead,CalceinAM,82.885
3183,C70,C,Sphere,Dextran,Commercial,Negative,15.0,109.1,-20.7,L929,10000.0,A,Mouse,SubcutaneousConnectiveTissue,Fibroblast,Adult,L,24,10.0,MTT,TetrazoliumSalt,96.02
3184,C70,C,Sphere,Dextran,Commercial,Negative,15.0,109.1,-20.7,L929,10000.0,A,Mouse,SubcutaneousConnectiveTissue,Fibroblast,Adult,L,24,20.0,MTT,TetrazoliumSalt,91.67
3185,C70,C,Sphere,Dextran,Commercial,Negative,15.0,109.1,-20.7,L929,10000.0,A,Mouse,SubcutaneousConnectiveTissue,Fibroblast,Adult,L,24,40.0,MTT,TetrazoliumSalt,88.145
3186,C70,C,Sphere,Dextran,Commercial,Negative,15.0,109.1,-20.7,L929,10000.0,A,Mouse,SubcutaneousConnectiveTissue,Fibroblast,Adult,L,24,80.0,MTT,TetrazoliumSalt,85.68
3187,C70,C,Sphere,Dextran,Commercial,Negative,15.0,109.1,-20.7,L929,10000.0,A,Mouse,SubcutaneousConnectiveTissue,Fibroblast,Adult,L,24,10.0,NRU,NeutralRed,94.62
3188,C70,C,Sphere,Dextran,Commercial,Negative,15.0,109.1,-20.7,L929,10000.0,A,Mouse,SubcutaneousConnectiveTissue,Fibroblast,Adult,L,24,20.0,NRU,NeutralRed,92.25
3189,C70,C,Sphere,Dextran,Commercial,Negative,15.0,109.1,-20.7,L929,10000.0,A,Mouse,SubcutaneousConnectiveTissue,Fibroblast,Adult,L,24,40.0,NRU,NeutralRed,89.58
3190,C70,C,Sphere,Dextran,Commercial,Negative,15.0,109.1,-20.7,L929,10000.0,A,Mouse,SubcutaneousConnectiveTissue,Fibroblast,Adult,L,24,80.0,NRU,NeutralRed,83.27
3191,C70,C,Sphere,Dextran,Commercial,Negative,15.0,109.1,-20.7,L929,300000.0,A,Mouse,SubcutaneousConnectiveTissue,Fibroblast,Adult,L,24,10.0,Live/Dead,CalceinAM,95.468
3192,C70,C,Sphere,Dextran,Commercial,Negative,15.0,109.1,-20.7,L929,300000.0,A,Mouse,SubcutaneousConnectiveTissue,Fibroblast,Adult,L,24,40.0,Live/Dead,CalceinAM,89.023
3193,C70,C,Sphere,Dextran,Commercial,Negative,15.0,109.1,-20.7,L929,300000.0,A,Mouse,SubcutaneousConnectiveTissue,Fibroblast,Adult,L,24,80.0,Live/Dead,CalceinAM,83.686
3416,MWCNT,C,Nanotube,None,Commercial,Negative,10.33,292.0,-8.7,HUVEC,40000.0,H,Human,Umbilical Vein,Endothelial,Embryonic,P,24,4.0,CCK-8,TetrazoliumSalt,94.479
3417,MWCNT,C,Nanotube,None,Commercial,Negative,10.33,292.0,-8.7,HUVEC,40000.0,H,Human,Umbilical Vein,Endothelial,Embryonic,P,24,8.0,CCK-8,TetrazoliumSalt,94.479
3418,MWCNT,C,Nanotube,None,Commercial,Negative,10.33,292.0,-8.7,HUVEC,40000.0,H,Human,Umbilical Vein,Endothelial,Embryonic,P,24,16.0,CCK-8,TetrazoliumSalt,84.227
3419,MWCNT,C,Nanotube,None,Commercial,Negative,10.33,292.0,-8.7,HUVEC,40000.0,H,Human,Umbilical Vein,Endothelial,Embryonic,P,24,32.0,CCK-8,TetrazoliumSalt,82.019
3420,MWCNT,C,Nanotube,None,Commercial,Negative,10.33,292.0,-8.7,HUVEC,40000.0,H,Human,Umbilical Vein,Endothelial,Embryonic,P,24,64.0,CCK-8,TetrazoliumSalt,63.249
3421,MWCNT,C,Nanotube,None,Commercial,Negative,21.55,183.23,-21.47,HUVEC,40000.0,H,Human,Umbilical Vein,Endothelial,Embryonic,P,24,4.0,CCK-8,TetrazoliumSalt,93.533
3422,MWCNT,C,Nanotube,None,Commercial,Negative,21.55,183.23,-21.47,HUVEC,40000.0,H,Human,Umbilical Vein,Endothelial,Embryonic,P,24,8.0,CCK-8,TetrazoliumSalt,95.741
3423,MWCNT,C,Nanotube,None,Commercial,Negative,21.55,183.23,-21.47,HUVEC,40000.0,H,Human,Umbilical Vein,Endothelial,Embryonic,P,24,16.0,CCK-8,TetrazoliumSalt,89.432
3424,MWCNT,C,Nanotube,None,Commercial,Negative,21.55,183.23,-21.47,HUVEC,40000.0,H,Human,Umbilical Vein,Endothelial,Embryonic,P,24,32.0,CCK-8,TetrazoliumSalt,91.325
3425,MWCNT,C,Nanotube,None,Commercial,Negative,21.55,183.23,-21.47,HUVEC,40000.0,H,Human,Umbilical Vein,Endothelial,Embryonic,P,24,64.0,CCK-8,TetrazoliumSalt,78.707
3426,MWCNT,C,Nanotube,None,Commercial,Negative,38.8,179.13,-25.1,HUVEC,40000.0,H,Human,Umbilical Vein,Endothelial,Embryonic,P,24,4.0,CCK-8,TetrazoliumSalt,98.107
3427,MWCNT,C,Nanotube,None,Commercial,Negative,38.8,179.13,-25.1,HUVEC,40000.0,H,Human,Umbilical Vein,Endothelial,Embryonic,P,24,8.0,CCK-8,TetrazoliumSalt,98.738
3428,MWCNT,C,Nanotube,None,Commercial,Negative,38.8,179.13,-25.1,HUVEC,40000.0,H,Human,Umbilical Vein,Endothelial,Embryonic,P,24,16.0,CCK-8,TetrazoliumSalt,95.426
3429,MWCNT,C,Nanotube,None,Commercial,Negative,38.8,179.13,-25.1,HUVEC,40000.0,H,Human,Umbilical Vein,Endothelial,Embryonic,P,24,32.0,CCK-8,TetrazoliumSalt,96.845
3430,MWCNT,C,Nanotube,None,Commercial,Negative,38.8,179.13,-25.1,HUVEC,40000.0,H,Human,Umbilical Vein,Endothelial,Embryonic,P,24,64.0,CCK-8,TetrazoliumSalt,98.738
3431,MWCNT,C,Nanotube,None,Commercial,Neutral,17.6,171.4,0.9,HUVEC,40000.0,H,Human,Umbilical Vein,Endothelial,Embryonic,P,24,2.0,CCK-8,TetrazoliumSalt,97.09
3432,MWCNT,C,Nanotube,None,Commercial,Neutral,17.6,171.4,0.9,HUVEC,40000.0,H,Human,Umbilical Vein,Endothelial,Embryonic,P,24,4.0,CCK-8,TetrazoliumSalt,95.865
3433,MWCNT,C,Nanotube,None,Commercial,Neutral,17.6,171.4,0.9,HUVEC,40000.0,H,Human,Umbilical Vein,Endothelial,Embryonic,P,24,8.0,CCK-8,TetrazoliumSalt,92.496
3434,MWCNT,C,Nanotube,None,Commercial,Neutral,17.6,171.4,0.9,HUVEC,40000.0,H,Human,Umbilical Vein,Endothelial,Embryonic,P,24,16.0,CCK-8,TetrazoliumSalt,90.812
3435,MWCNT,C,Nanotube,None,Commercial,Neutral,17.6,171.4,0.9,HUVEC,40000.0,H,Human,Umbilical Vein,Endothelial,Embryonic,P,24,32.0,CCK-8,TetrazoliumSalt,85.452
3436,MWCNT,C,Nanotube,None,Commercial,Negative,17.4,190.6,-18.9,HUVEC,40000.0,H,Human,Umbilical Vein,Endothelial,Embryonic,P,24,2.0,CCK-8,TetrazoliumSalt,92.496
3437,MWCNT,C,Nanotube,None,Commercial,Negative,17.4,190.6,-18.9,HUVEC,40000.0,H,Human,Umbilical Vein,Endothelial,Embryonic,P,24,4.0,CCK-8,TetrazoliumSalt,93.262
3438,MWCNT,C,Nanotube,None,Commercial,Negative,17.4,190.6,-18.9,HUVEC,40000.0,H,Human,Umbilical Vein,Endothelial,Embryonic,P,24,8.0,CCK-8,TetrazoliumSalt,89.587
3439,MWCNT,C,Nanotube,None,Commercial,Negative,17.4,190.6,-18.9,HUVEC,40000.0,H,Human,Umbilical Vein,Endothelial,Embryonic,P,24,16.0,CCK-8,TetrazoliumSalt,85.911
3440,MWCNT,C,Nanotube,None,Commercial,Negative,17.4,190.6,-18.9,HUVEC,40000.0,H,Human,Umbilical Vein,Endothelial,Embryonic,P,24,32.0,CCK-8,TetrazoliumSalt,81.317
3441,MWCNT,C,Nanotube,None,Commercial,Neutral,17.6,171.4,0.9,HUVEC,40000.0,H,Human,Umbilical Vein,Endothelial,Embryonic,P,24,2.0,NRU,NeutralRed,101.23
3442,MWCNT,C,Nanotube,None,Commercial,Neutral,17.6,171.4,0.9,HUVEC,40000.0,H,Human,Umbilical Vein,Endothelial,Embryonic,P,24,4.0,NRU,NeutralRed,104.63
3443,MWCNT,C,Nanotube,None,Commercial,Neutral,17.6,171.4,0.9,HUVEC,40000.0,H,Human,Umbilical Vein,Endothelial,Embryonic,P,24,8.0,NRU,NeutralRed,104.63
3444,MWCNT,C,Nanotube,None,Commercial,Neutral,17.6,171.4,0.9,HUVEC,40000.0,H,Human,Umbilical Vein,Endothelial,Embryonic,P,24,16.0,NRU,NeutralRed,102.47
3445,MWCNT,C,Nanotube,None,Commercial,Neutral,17.6,171.4,0.9,HUVEC,40000.0,H,Human,Umbilical Vein,Endothelial,Embryonic,P,24,32.0,NRU,NeutralRed,107.1
3446,MWCNT,C,Nanotube,None,Commercial,Negative,17.4,190.6,-18.9,HUVEC,40000.0,H,Human,Umbilical Vein,Endothelial,Embryonic,P,24,2.0,NRU,NeutralRed,100.46
3447,MWCNT,C,Nanotube,None,Commercial,Negative,17.4,190.6,-18.9,HUVEC,40000.0,H,Human,Umbilical Vein,Endothelial,Embryonic,P,24,4.0,NRU,NeutralRed,99.691
3448,MWCNT,C,Nanotube,None,Commercial,Negative,17.4,190.6,-18.9,HUVEC,40000.0,H,Human,Umbilical Vein,Endothelial,Embryonic,P,24,8.0,NRU,NeutralRed,100.0
3449,MWCNT,C,Nanotube,None,Commercial,Negative,17.4,190.6,-18.9,HUVEC,40000.0,H,Human,Umbilical Vein,Endothelial,Embryonic,P,24,16.0,NRU,NeutralRed,96.296
3450,MWCNT,C,Nanotube,None,Commercial,Negative,17.4,190.6,-18.9,HUVEC,40000.0,H,Human,Umbilical Vein,Endothelial,Embryonic,P,24,32.0,NRU,NeutralRed,86.883
3529,Ag,I,Sphere,None,Commercial,Negative,29.57,28.41,-33.33,HaCat,10000.0,H,Human,Skin,Keratinocyte,Adult,L,24,25.0,AlamarBlue,AlamarBlue,100.34
3530,Ag,I,Sphere,None,Commercial,Negative,29.57,28.41,-33.33,HaCat,10000.0,H,Human,Skin,Keratinocyte,Adult,L,24,50.0,AlamarBlue,AlamarBlue,64.655
3531,Ag,I,Sphere,None,Commercial,Negative,29.57,28.41,-33.33,HaCat,10000.0,H,Human,Skin,Keratinocyte,Adult,L,24,100.0,AlamarBlue,AlamarBlue,33.966
3532,Ag,I,Sphere,None,Commercial,Negative,29.57,28.41,-33.33,HaCat,10000.0,H,Human,Skin,Keratinocyte,Adult,L,24,200.0,AlamarBlue,AlamarBlue,23.103
3533,Ag,I,Sphere,None,Commercial,Negative,29.57,28.41,-33.33,HaCat,10000.0,H,Human,Skin,Keratinocyte,Adult,L,24,400.0,AlamarBlue,AlamarBlue,9.1379
3534,Ag,I,Sphere,None,Commercial,Negative,29.57,28.41,-33.33,HaCat,10000.0,H,Human,Skin,Keratinocyte,Adult,L,24,600.0,AlamarBlue,AlamarBlue,5.1724
3535,Ag,I,Sphere,None,Commercial,Negative,29.57,28.41,-33.33,HaCat,10000.0,H,Human,Skin,Keratinocyte,Adult,L,24,800.0,AlamarBlue,AlamarBlue,6.7241
3536,Ag,I,Sphere,None,Commercial,Negative,29.57,28.41,-33.33,HaCat,10000.0,H,Human,Skin,Keratinocyte,Adult,L,24,1000.0,AlamarBlue,AlamarBlue,4.4828
3537,Ag,I,Sphere,None,Commercial,Negative,29.57,28.41,-33.33,HaCat,10000.0,H,Human,Skin,Keratinocyte,Adult,L,48,25.0,AlamarBlue,AlamarBlue,61.897
3538,Ag,I,Sphere,None,Commercial,Negative,29.57,28.41,-33.33,HaCat,10000.0,H,Human,Skin,Keratinocyte,Adult,L,48,50.0,AlamarBlue,AlamarBlue,38.103
3539,Ag,I,Sphere,None,Commercial,Negative,29.57,28.41,-33.33,HaCat,10000.0,H,Human,Skin,Keratinocyte,Adult,L,48,100.0,AlamarBlue,AlamarBlue,22.069
3540,Ag,I,Sphere,None,Commercial,Negative,29.57,28.41,-33.33,HaCat,10000.0,H,Human,Skin,Keratinocyte,Adult,L,48,200.0,AlamarBlue,AlamarBlue,14.31
3541,Ag,I,Sphere,None,Commercial,Negative,29.57,28.41,-33.33,HaCat,10000.0,H,Human,Skin,Keratinocyte,Adult,L,48,400.0,AlamarBlue,AlamarBlue,9.1379
3542,Ag,I,Sphere,None,Commercial,Negative,29.57,28.41,-33.33,HaCat,10000.0,H,Human,Skin,Keratinocyte,Adult,L,48,600.0,AlamarBlue,AlamarBlue,4.8276
3543,Ag,I,Sphere,None,Commercial,Negative,29.57,28.41,-33.33,HaCat,10000.0,H,Human,Skin,Keratinocyte,Adult,L,48,800.0,AlamarBlue,AlamarBlue,5.1724
3544,Ag,I,Sphere,None,Commercial,Negative,29.57,28.41,-33.33,HaCat,10000.0,H,Human,Skin,Keratinocyte,Adult,L,48,1000.0,AlamarBlue,AlamarBlue,3.7931
3545,Ag,I,Sphere,None,Commercial,Negative,29.57,28.41,-33.33,HaCat,10000.0,H,Human,Skin,Keratinocyte,Adult,L,72,25.0,AlamarBlue,AlamarBlue,54.828
3546,Ag,I,Sphere,None,Commercial,Negative,29.57,28.41,-33.33,HaCat,10000.0,H,Human,Skin,Keratinocyte,Adult,L,72,50.0,AlamarBlue,AlamarBlue,35.0
3547,Ag,I,Sphere,None,Commercial,Negative,29.57,28.41,-33.33,HaCat,10000.0,H,Human,Skin,Keratinocyte,Adult,L,72,100.0,AlamarBlue,AlamarBlue,16.724
3548,Ag,I,Sphere,None,Commercial,Negative,29.57,28.41,-33.33,HaCat,10000.0,H,Human,Skin,Keratinocyte,Adult,L,72,200.0,AlamarBlue,AlamarBlue,8.1034
3549,Ag,I,Sphere,None,Commercial,Negative,29.57,28.41,-33.33,HaCat,10000.0,H,Human,Skin,Keratinocyte,Adult,L,72,400.0,AlamarBlue,AlamarBlue,4.4828
3550,Ag,I,Sphere,None,Commercial,Negative,29.57,28.41,-33.33,HaCat,10000.0,H,Human,Skin,Keratinocyte,Adult,L,72,600.0,AlamarBlue,AlamarBlue,4.4828
3551,Ag,I,Sphere,None,Commercial,Negative,29.57,28.41,-33.33,HaCat,10000.0,H,Human,Skin,Keratinocyte,Adult,L,72,800.0,AlamarBlue,AlamarBlue,3.7931
3552,Ag,I,Sphere,None,Commercial,Negative,29.57,28.41,-33.33,HaCat,10000.0,H,Human,Skin,Keratinocyte,Adult,L,72,1000.0,AlamarBlue,AlamarBlue,2.7586
3553,Ag,I,Sphere,None,Commercial,Negative,29.57,28.41,-33.33,HeLa,10000.0,H,Human,Cervix,Epithelial,Adult,L,24,20.0,AlamarBlue,AlamarBlue,92.346
3554,Ag,I,Sphere,None,Commercial,Negative,29.57,28.41,-33.33,HeLa,10000.0,H,Human,Cervix,Epithelial,Adult,L,24,40.0,AlamarBlue,AlamarBlue,57.571
3555,Ag,I,Sphere,None,Commercial,Negative,29.57,28.41,-33.33,HeLa,10000.0,H,Human,Cervix,Epithelial,Adult,L,24,60.0,AlamarBlue,AlamarBlue,50.749
3556,Ag,I,Sphere,None,Commercial,Negative,29.57,28.41,-33.33,HeLa,10000.0,H,Human,Cervix,Epithelial,Adult,L,24,80.0,AlamarBlue,AlamarBlue,48.087
3557,Ag,I,Sphere,None,Commercial,Negative,29.57,28.41,-33.33,HeLa,10000.0,H,Human,Cervix,Epithelial,Adult,L,24,100.0,AlamarBlue,AlamarBlue,40.1
3558,Ag,I,Sphere,None,Commercial,Negative,29.57,28.41,-33.33,HeLa,10000.0,H,Human,Cervix,Epithelial,Adult,L,24,150.0,AlamarBlue,AlamarBlue,38.769
3559,Ag,I,Sphere,None,Commercial,Negative,29.57,28.41,-33.33,HeLa,10000.0,H,Human,Cervix,Epithelial,Adult,L,24,200.0,AlamarBlue,AlamarBlue,36.439
3560,Ag,I,Sphere,None,Commercial,Negative,29.57,28.41,-33.33,HeLa,10000.0,H,Human,Cervix,Epithelial,Adult,L,24,250.0,AlamarBlue,AlamarBlue,32.113
3561,Ag,I,Sphere,None,Commercial,Negative,29.57,28.41,-33.33,HeLa,10000.0,H,Human,Cervix,Epithelial,Adult,L,48,20.0,AlamarBlue,AlamarBlue,31.448
3562,Ag,I,Sphere,None,Commercial,Negative,29.57,28.41,-33.33,HeLa,10000.0,H,Human,Cervix,Epithelial,Adult,L,48,40.0,AlamarBlue,AlamarBlue,10.649
3563,Ag,I,Sphere,None,Commercial,Negative,29.57,28.41,-33.33,HeLa,10000.0,H,Human,Cervix,Epithelial,Adult,L,48,60.0,AlamarBlue,AlamarBlue,1.9967
3564,Ag,I,Sphere,None,Commercial,Negative,29.57,28.41,-33.33,HeLa,10000.0,H,Human,Cervix,Epithelial,Adult,L,48,80.0,AlamarBlue,AlamarBlue,1.6639
3565,Ag,I,Sphere,None,Commercial,Negative,29.57,28.41,-33.33,HeLa,10000.0,H,Human,Cervix,Epithelial,Adult,L,48,100.0,AlamarBlue,AlamarBlue,0.99834
3566,Ag,I,Sphere,None,Commercial,Negative,29.57,28.41,-33.33,HeLa,10000.0,H,Human,Cervix,Epithelial,Adult,L,48,150.0,AlamarBlue,AlamarBlue,0.66556
3567,Ag,I,Sphere,None,Commercial,Negative,29.57,28.41,-33.33,HeLa,10000.0,H,Human,Cervix,Epithelial,Adult,L,48,200.0,AlamarBlue,AlamarBlue,0.0
3568,Ag,I,Sphere,None,Commercial,Negative,29.57,28.41,-33.33,HeLa,10000.0,H,Human,Cervix,Epithelial,Adult,L,48,250.0,AlamarBlue,AlamarBlue,0.0
3569,Ag,I,Sphere,None,Commercial,Negative,29.57,28.41,-33.33,HeLa,10000.0,H,Human,Cervix,Epithelial,Adult,L,72,20.0,AlamarBlue,AlamarBlue,15.308
3570,Ag,I,Sphere,None,Commercial,Negative,29.57,28.41,-33.33,HeLa,10000.0,H,Human,Cervix,Epithelial,Adult,L,72,40.0,AlamarBlue,AlamarBlue,7.9867
3571,Ag,I,Sphere,None,Commercial,Negative,29.57,28.41,-33.33,HeLa,10000.0,H,Human,Cervix,Epithelial,Adult,L,72,60.0,AlamarBlue,AlamarBlue,1.9967
3572,Ag,I,Sphere,None,Commercial,Negative,29.57,28.41,-33.33,HeLa,10000.0,H,Human,Cervix,Epithelial,Adult,L,72,80.0,AlamarBlue,AlamarBlue,0.99834
3573,Ag,I,Sphere,None,Commercial,Negative,29.57,28.41,-33.33,HeLa,10000.0,H,Human,Cervix,Epithelial,Adult,L,72,100.0,AlamarBlue,AlamarBlue,0.99834
3574,Ag,I,Sphere,None,Commercial,Negative,29.57,28.41,-33.33,HeLa,10000.0,H,Human,Cervix,Epithelial,Adult,L,72,150.0,AlamarBlue,AlamarBlue,0.0
3575,Ag,I,Sphere,None,Commercial,Negative,29.57,28.41,-33.33,HeLa,10000.0,H,Human,Cervix,Epithelial,Adult,L,72,200.0,AlamarBlue,AlamarBlue,0.0
3576,Ag,I,Sphere,None,Commercial,Negative,29.57,28.41,-33.33,HeLa,10000.0,H,Human,Cervix,Epithelial,Adult,L,72,250.0,AlamarBlue,AlamarBlue,0.0
3577,Ag,I,Sphere,None,Commercial,Negative,29.57,28.41,-33.33,HaCat,10000.0,H,Human,Skin,Keratinocyte,Adult,L,24,25.0,NRU,NeutralRed,112.01
3578,Ag,I,Sphere,None,Commercial,Negative,29.57,28.41,-33.33,HaCat,10000.0,H,Human,Skin,Keratinocyte,Adult,L,24,50.0,NRU,NeutralRed,68.1
3579,Ag,I,Sphere,None,Commercial,Negative,29.57,28.41,-33.33,HaCat,10000.0,H,Human,Skin,Keratinocyte,Adult,L,24,100.0,NRU,NeutralRed,41.756
3580,Ag,I,Sphere,None,Commercial,Negative,29.57,28.41,-33.33,HaCat,10000.0,H,Human,Skin,Keratinocyte,Adult,L,24,200.0,NRU,NeutralRed,38.53
3581,Ag,I,Sphere,None,Commercial,Negative,29.57,28.41,-33.33,HaCat,10000.0,H,Human,Skin,Keratinocyte,Adult,L,24,400.0,NRU,NeutralRed,34.229
3582,Ag,I,Sphere,None,Commercial,Negative,29.57,28.41,-33.33,HaCat,10000.0,H,Human,Skin,Keratinocyte,Adult,L,24,600.0,NRU,NeutralRed,34.946
3583,Ag,I,Sphere,None,Commercial,Negative,29.57,28.41,-33.33,HaCat,10000.0,H,Human,Skin,Keratinocyte,Adult,L,24,800.0,NRU,NeutralRed,35.305
3584,Ag,I,Sphere,None,Commercial,Negative,29.57,28.41,-33.33,HaCat,10000.0,H,Human,Skin,Keratinocyte,Adult,L,24,1000.0,NRU,NeutralRed,34.946
3585,Ag,I,Sphere,None,Commercial,Negative,29.57,28.41,-33.33,HaCat,10000.0,H,Human,Skin,Keratinocyte,Adult,L,48,25.0,NRU,NeutralRed,104.48
3586,Ag,I,Sphere,None,Commercial,Negative,29.57,28.41,-33.33,HaCat,10000.0,H,Human,Skin,Keratinocyte,Adult,L,48,50.0,NRU,NeutralRed,65.412
3587,Ag,I,Sphere,None,Commercial,Negative,29.57,28.41,-33.33,HaCat,10000.0,H,Human,Skin,Keratinocyte,Adult,L,48,100.0,NRU,NeutralRed,39.247
3588,Ag,I,Sphere,None,Commercial,Negative,29.57,28.41,-33.33,HaCat,10000.0,H,Human,Skin,Keratinocyte,Adult,L,48,200.0,NRU,NeutralRed,28.315
3589,Ag,I,Sphere,None,Commercial,Negative,29.57,28.41,-33.33,HaCat,10000.0,H,Human,Skin,Keratinocyte,Adult,L,48,400.0,NRU,NeutralRed,24.014
3590,Ag,I,Sphere,None,Commercial,Negative,29.57,28.41,-33.33,HaCat,10000.0,H,Human,Skin,Keratinocyte,Adult,L,48,600.0,NRU,NeutralRed,24.014
3591,Ag,I,Sphere,None,Commercial,Negative,29.57,28.41,-33.33,HaCat,10000.0,H,Human,Skin,Keratinocyte,Adult,L,48,800.0,NRU,NeutralRed,21.505
3592,Ag,I,Sphere,None,Commercial,Negative,29.57,28.41,-33.33,HaCat,10000.0,H,Human,Skin,Keratinocyte,Adult,L,48,1000.0,NRU,NeutralRed,22.939
3593,Ag,I,Sphere,None,Commercial,Negative,29.57,28.41,-33.33,HaCat,10000.0,H,Human,Skin,Keratinocyte,Adult,L,72,25.0,NRU,NeutralRed,92.115
3594,Ag,I,Sphere,None,Commercial,Negative,29.57,28.41,-33.33,HaCat,10000.0,H,Human,Skin,Keratinocyte,Adult,L,72,50.0,NRU,NeutralRed,46.595
3595,Ag,I,Sphere,None,Commercial,Negative,29.57,28.41,-33.33,HaCat,10000.0,H,Human,Skin,Keratinocyte,Adult,L,72,100.0,NRU,NeutralRed,25.448
3596,Ag,I,Sphere,None,Commercial,Negative,29.57,28.41,-33.33,HaCat,10000.0,H,Human,Skin,Keratinocyte,Adult,L,72,200.0,NRU,NeutralRed,20.43
3597,Ag,I,Sphere,None,Commercial,Negative,29.57,28.41,-33.33,HaCat,10000.0,H,Human,Skin,Keratinocyte,Adult,L,72,400.0,NRU,NeutralRed,18.996
3598,Ag,I,Sphere,None,Commercial,Negative,29.57,28.41,-33.33,HaCat,10000.0,H,Human,Skin,Keratinocyte,Adult,L,72,600.0,NRU,NeutralRed,20.43
3599,Ag,I,Sphere,None,Commercial,Negative,29.57,28.41,-33.33,HaCat,10000.0,H,Human,Skin,Keratinocyte,Adult,L,72,800.0,NRU,NeutralRed,21.505
3600,Ag,I,Sphere,None,Commercial,Negative,29.57,28.41,-33.33,HaCat,10000.0,H,Human,Skin,Keratinocyte,Adult,L,72,1000.0,NRU,NeutralRed,22.939
3601,Ag,I,Sphere,None,Commercial,Negative,29.57,28.41,-33.33,HeLa,10000.0,H,Human,Cervix,Epithelial,Adult,L,24,20.0,NRU,NeutralRed,86.111
3602,Ag,I,Sphere,None,Commercial,Negative,29.57,28.41,-33.33,HeLa,10000.0,H,Human,Cervix,Epithelial,Adult,L,24,40.0,NRU,NeutralRed,71.759
3603,Ag,I,Sphere,None,Commercial,Negative,29.57,28.41,-33.33,HeLa,10000.0,H,Human,Cervix,Epithelial,Adult,L,24,60.0,NRU,NeutralRed,67.284
3604,Ag,I,Sphere,None,Commercial,Negative,29.57,28.41,-33.33,HeLa,10000.0,H,Human,Cervix,Epithelial,Adult,L,24,80.0,NRU,NeutralRed,66.358
3605,Ag,I,Sphere,None,Commercial,Negative,29.57,28.41,-33.33,HeLa,10000.0,H,Human,Cervix,Epithelial,Adult,L,24,100.0,NRU,NeutralRed,61.265
3606,Ag,I,Sphere,None,Commercial,Negative,29.57,28.41,-33.33,HeLa,10000.0,H,Human,Cervix,Epithelial,Adult,L,24,150.0,NRU,NeutralRed,53.395
3607,Ag,I,Sphere,None,Commercial,Negative,29.57,28.41,-33.33,HeLa,10000.0,H,Human,Cervix,Epithelial,Adult,L,24,200.0,NRU,NeutralRed,49.846
3608,Ag,I,Sphere,None,Commercial,Negative,29.57,28.41,-33.33,HeLa,10000.0,H,Human,Cervix,Epithelial,Adult,L,24,250.0,NRU,NeutralRed,43.519
3609,Ag,I,Sphere,None,Commercial,Negative,29.57,28.41,-33.33,HeLa,10000.0,H,Human,Cervix,Epithelial,Adult,L,48,20.0,NRU,NeutralRed,48.92
3610,Ag,I,Sphere,None,Commercial,Negative,29.57,28.41,-33.33,HeLa,10000.0,H,Human,Cervix,Epithelial,Adult,L,48,40.0,NRU,NeutralRed,45.833
3611,Ag,I,Sphere,None,Commercial,Negative,29.57,28.41,-33.33,HeLa,10000.0,H,Human,Cervix,Epithelial,Adult,L,48,60.0,NRU,NeutralRed,33.642
3612,Ag,I,Sphere,None,Commercial,Negative,29.57,28.41,-33.33,HeLa,10000.0,H,Human,Cervix,Epithelial,Adult,L,48,80.0,NRU,NeutralRed,30.864
3613,Ag,I,Sphere,None,Commercial,Negative,29.57,28.41,-33.33,HeLa,10000.0,H,Human,Cervix,Epithelial,Adult,L,48,100.0,NRU,NeutralRed,29.167
3614,Ag,I,Sphere,None,Commercial,Negative,29.57,28.41,-33.33,HeLa,10000.0,H,Human,Cervix,Epithelial,Adult,L,48,150.0,NRU,NeutralRed,26.389
3615,Ag,I,Sphere,None,Commercial,Negative,29.57,28.41,-33.33,HeLa,10000.0,H,Human,Cervix,Epithelial,Adult,L,48,200.0,NRU,NeutralRed,27.623
3616,Ag,I,Sphere,None,Commercial,Negative,29.57,28.41,-33.33,HeLa,10000.0,H,Human,Cervix,Epithelial,Adult,L,48,250.0,NRU,NeutralRed,22.222
3617,Ag,I,Sphere,None,Commercial,Negative,29.57,28.41,-33.33,HeLa,10000.0,H,Human,Cervix,Epithelial,Adult,L,72,20.0,NRU,NeutralRed,45.062
3618,Ag,I,Sphere,None,Commercial,Negative,29.57,28.41,-33.33,HeLa,10000.0,H,Human,Cervix,Epithelial,Adult,L,72,40.0,NRU,NeutralRed,40.741
3619,Ag,I,Sphere,None,Commercial,Negative,29.57,28.41,-33.33,HeLa,10000.0,H,Human,Cervix,Epithelial,Adult,L,72,60.0,NRU,NeutralRed,30.864
3620,Ag,I,Sphere,None,Commercial,Negative,29.57,28.41,-33.33,HeLa,10000.0,H,Human,Cervix,Epithelial,Adult,L,72,80.0,NRU,NeutralRed,27.932
3621,Ag,I,Sphere,None,Commercial,Negative,29.57,28.41,-33.33,HeLa,10000.0,H,Human,Cervix,Epithelial,Adult,L,72,100.0,NRU,NeutralRed,27.623
3622,Ag,I,Sphere,None,Commercial,Negative,29.57,28.41,-33.33,HeLa,10000.0,H,Human,Cervix,Epithelial,Adult,L,72,150.0,NRU,NeutralRed,25.463
3623,Ag,I,Sphere,None,Commercial,Negative,29.57,28.41,-33.33,HeLa,10000.0,H,Human,Cervix,Epithelial,Adult,L,72,200.0,NRU,NeutralRed,25.463
3624,Ag,I,Sphere,None,Commercial,Negative,29.57,28.41,-33.33,HeLa,10000.0,H,Human,Cervix,Epithelial,Adult,L,72,250.0,NRU,NeutralRed,20.37
3625,Ag,I,Sphere,None,Commercial,Negative,29.57,28.41,-33.33,HaCat,10000.0,H,Human,Skin,Keratinocyte,Adult,L,24,25.0,MTT,TetrazoliumSalt,70.14
3626,Ag,I,Sphere,None,Commercial,Negative,29.57,28.41,-33.33,HaCat,10000.0,H,Human,Skin,Keratinocyte,Adult,L,24,50.0,MTT,TetrazoliumSalt,60.342
3627,Ag,I,Sphere,None,Commercial,Negative,29.57,28.41,-33.33,HaCat,10000.0,H,Human,Skin,Keratinocyte,Adult,L,24,100.0,MTT,TetrazoliumSalt,18.663
3628,Ag,I,Sphere,None,Commercial,Negative,29.57,28.41,-33.33,HaCat,10000.0,H,Human,Skin,Keratinocyte,Adult,L,24,200.0,MTT,TetrazoliumSalt,11.975
3629,Ag,I,Sphere,None,Commercial,Negative,29.57,28.41,-33.33,HaCat,10000.0,H,Human,Skin,Keratinocyte,Adult,L,24,400.0,MTT,TetrazoliumSalt,6.5319
3630,Ag,I,Sphere,None,Commercial,Negative,29.57,28.41,-33.33,HaCat,10000.0,H,Human,Skin,Keratinocyte,Adult,L,24,600.0,MTT,TetrazoliumSalt,8.2426
3631,Ag,I,Sphere,None,Commercial,Negative,29.57,28.41,-33.33,HaCat,10000.0,H,Human,Skin,Keratinocyte,Adult,L,24,800.0,MTT,TetrazoliumSalt,11.042
3632,Ag,I,Sphere,None,Commercial,Negative,29.57,28.41,-33.33,HaCat,10000.0,H,Human,Skin,Keratinocyte,Adult,L,24,1000.0,MTT,TetrazoliumSalt,11.353
3633,Ag,I,Sphere,None,Commercial,Negative,29.57,28.41,-33.33,HaCat,10000.0,H,Human,Skin,Keratinocyte,Adult,L,48,25.0,MTT,TetrazoliumSalt,59.72
3634,Ag,I,Sphere,None,Commercial,Negative,29.57,28.41,-33.33,HaCat,10000.0,H,Human,Skin,Keratinocyte,Adult,L,48,50.0,MTT,TetrazoliumSalt,43.079
3635,Ag,I,Sphere,None,Commercial,Negative,29.57,28.41,-33.33,HaCat,10000.0,H,Human,Skin,Keratinocyte,Adult,L,48,100.0,MTT,TetrazoliumSalt,20.218
3636,Ag,I,Sphere,None,Commercial,Negative,29.57,28.41,-33.33,HaCat,10000.0,H,Human,Skin,Keratinocyte,Adult,L,48,200.0,MTT,TetrazoliumSalt,8.8647
3637,Ag,I,Sphere,None,Commercial,Negative,29.57,28.41,-33.33,HaCat,10000.0,H,Human,Skin,Keratinocyte,Adult,L,48,400.0,MTT,TetrazoliumSalt,4.3546
3638,Ag,I,Sphere,None,Commercial,Negative,29.57,28.41,-33.33,HaCat,10000.0,H,Human,Skin,Keratinocyte,Adult,L,48,600.0,MTT,TetrazoliumSalt,4.3546
3639,Ag,I,Sphere,None,Commercial,Negative,29.57,28.41,-33.33,HaCat,10000.0,H,Human,Skin,Keratinocyte,Adult,L,48,800.0,MTT,TetrazoliumSalt,5.9098
3640,Ag,I,Sphere,None,Commercial,Negative,29.57,28.41,-33.33,HaCat,10000.0,H,Human,Skin,Keratinocyte,Adult,L,48,1000.0,MTT,TetrazoliumSalt,7.3095
3641,Ag,I,Sphere,None,Commercial,Negative,29.57,28.41,-33.33,HaCat,10000.0,H,Human,Skin,Keratinocyte,Adult,L,72,25.0,MTT,TetrazoliumSalt,55.21
3642,Ag,I,Sphere,None,Commercial,Negative,29.57,28.41,-33.33,HaCat,10000.0,H,Human,Skin,Keratinocyte,Adult,L,72,50.0,MTT,TetrazoliumSalt,38.103
3643,Ag,I,Sphere,None,Commercial,Negative,29.57,28.41,-33.33,HaCat,10000.0,H,Human,Skin,Keratinocyte,Adult,L,72,100.0,MTT,TetrazoliumSalt,17.729
3644,Ag,I,Sphere,None,Commercial,Negative,29.57,28.41,-33.33,HaCat,10000.0,H,Human,Skin,Keratinocyte,Adult,L,72,200.0,MTT,TetrazoliumSalt,5.9098
3645,Ag,I,Sphere,None,Commercial,Negative,29.57,28.41,-33.33,HaCat,10000.0,H,Human,Skin,Keratinocyte,Adult,L,72,400.0,MTT,TetrazoliumSalt,4.9767
3646,Ag,I,Sphere,None,Commercial,Negative,29.57,28.41,-33.33,HaCat,10000.0,H,Human,Skin,Keratinocyte,Adult,L,72,600.0,MTT,TetrazoliumSalt,4.9767
3647,Ag,I,Sphere,None,Commercial,Negative,29.57,28.41,-33.33,HaCat,10000.0,H,Human,Skin,Keratinocyte,Adult,L,72,800.0,MTT,TetrazoliumSalt,6.5319
3648,Ag,I,Sphere,None,Commercial,Negative,29.57,28.41,-33.33,HaCat,10000.0,H,Human,Skin,Keratinocyte,Adult,L,72,1000.0,MTT,TetrazoliumSalt,9.4868
3649,Ag,I,Sphere,None,Commercial,Negative,29.57,28.41,-33.33,HeLa,10000.0,H,Human,Cervix,Epithelial,Adult,L,24,20.0,MTT,TetrazoliumSalt,101.44
3650,Ag,I,Sphere,None,Commercial,Negative,29.57,28.41,-33.33,HeLa,10000.0,H,Human,Cervix,Epithelial,Adult,L,24,40.0,MTT,TetrazoliumSalt,61.798
3651,Ag,I,Sphere,None,Commercial,Negative,29.57,28.41,-33.33,HeLa,10000.0,H,Human,Cervix,Epithelial,Adult,L,24,60.0,MTT,TetrazoliumSalt,59.23
3652,Ag,I,Sphere,None,Commercial,Negative,29.57,28.41,-33.33,HeLa,10000.0,H,Human,Cervix,Epithelial,Adult,L,24,80.0,MTT,TetrazoliumSalt,18.78
3653,Ag,I,Sphere,None,Commercial,Negative,29.57,28.41,-33.33,HeLa,10000.0,H,Human,Cervix,Epithelial,Adult,L,24,100.0,MTT,TetrazoliumSalt,16.533
3654,Ag,I,Sphere,None,Commercial,Negative,29.57,28.41,-33.33,HeLa,10000.0,H,Human,Cervix,Epithelial,Adult,L,24,150.0,MTT,TetrazoliumSalt,13.483
3655,Ag,I,Sphere,None,Commercial,Negative,29.57,28.41,-33.33,HeLa,10000.0,H,Human,Cervix,Epithelial,Adult,L,24,200.0,MTT,TetrazoliumSalt,12.841
3656,Ag,I,Sphere,None,Commercial,Negative,29.57,28.41,-33.33,HeLa,10000.0,H,Human,Cervix,Epithelial,Adult,L,24,250.0,MTT,TetrazoliumSalt,11.236
3657,Ag,I,Sphere,None,Commercial,Negative,29.57,28.41,-33.33,HeLa,10000.0,H,Human,Cervix,Epithelial,Adult,L,48,20.0,MTT,TetrazoliumSalt,9.6308
3658,Ag,I,Sphere,None,Commercial,Negative,29.57,28.41,-33.33,HeLa,10000.0,H,Human,Cervix,Epithelial,Adult,L,48,40.0,MTT,TetrazoliumSalt,8.6677
3659,Ag,I,Sphere,None,Commercial,Negative,29.57,28.41,-33.33,HeLa,10000.0,H,Human,Cervix,Epithelial,Adult,L,48,60.0,MTT,TetrazoliumSalt,7.3836
3660,Ag,I,Sphere,None,Commercial,Negative,29.57,28.41,-33.33,HeLa,10000.0,H,Human,Cervix,Epithelial,Adult,L,48,80.0,MTT,TetrazoliumSalt,6.4205
3661,Ag,I,Sphere,None,Commercial,Negative,29.57,28.41,-33.33,HeLa,10000.0,H,Human,Cervix,Epithelial,Adult,L,48,100.0,MTT,TetrazoliumSalt,4.8154
3662,Ag,I,Sphere,None,Commercial,Negative,29.57,28.41,-33.33,HeLa,10000.0,H,Human,Cervix,Epithelial,Adult,L,48,150.0,MTT,TetrazoliumSalt,4.4944
3663,Ag,I,Sphere,None,Commercial,Negative,29.57,28.41,-33.33,HeLa,10000.0,H,Human,Cervix,Epithelial,Adult,L,48,200.0,MTT,TetrazoliumSalt,4.4944
3664,Ag,I,Sphere,None,Commercial,Negative,29.57,28.41,-33.33,HeLa,10000.0,H,Human,Cervix,Epithelial,Adult,L,48,250.0,MTT,TetrazoliumSalt,4.4944
3665,Ag,I,Sphere,None,Commercial,Negative,29.57,28.41,-33.33,HeLa,10000.0,H,Human,Cervix,Epithelial,Adult,L,72,20.0,MTT,TetrazoliumSalt,7.3836
3666,Ag,I,Sphere,None,Commercial,Negative,29.57,28.41,-33.33,HeLa,10000.0,H,Human,Cervix,Epithelial,Adult,L,72,40.0,MTT,TetrazoliumSalt,7.7047
3667,Ag,I,Sphere,None,Commercial,Negative,29.57,28.41,-33.33,HeLa,10000.0,H,Human,Cervix,Epithelial,Adult,L,72,60.0,MTT,TetrazoliumSalt,5.7785
3668,Ag,I,Sphere,None,Commercial,Negative,29.57,28.41,-33.33,HeLa,10000.0,H,Human,Cervix,Epithelial,Adult,L,72,80.0,MTT,TetrazoliumSalt,4.8154
3669,Ag,I,Sphere,None,Commercial,Negative,29.57,28.41,-33.33,HeLa,10000.0,H,Human,Cervix,Epithelial,Adult,L,72,100.0,MTT,TetrazoliumSalt,2.8892
3670,Ag,I,Sphere,None,Commercial,Negative,29.57,28.41,-33.33,HeLa,10000.0,H,Human,Cervix,Epithelial,Adult,L,72,150.0,MTT,TetrazoliumSalt,2.5682
3671,Ag,I,Sphere,None,Commercial,Negative,29.57,28.41,-33.33,HeLa,10000.0,H,Human,Cervix,Epithelial,Adult,L,72,200.0,MTT,TetrazoliumSalt,3.5313
3672,Ag,I,Sphere,None,Commercial,Negative,29.57,28.41,-33.33,HeLa,10000.0,H,Human,Cervix,Epithelial,Adult,L,72,250.0,MTT,TetrazoliumSalt,3.8523
3721,MWCNT,C,Nanotube,None,Commercial,Negative,25.0,186.5,-28.4,HUVEC,40000.0,H,Human,Umbilical Vein,Endothelial,Embryonic,P,24,8.0,CCK-8,TetrazoliumSalt,93.005
3722,MWCNT,C,Nanotube,None,Commercial,Negative,25.0,186.5,-28.4,HUVEC,40000.0,H,Human,Umbilical Vein,Endothelial,Embryonic,P,24,32.0,CCK-8,TetrazoliumSalt,85.215
3723,MWCNT,C,Nanotube,None,Commercial,Negative,25.0,186.5,-28.4,HUVEC,40000.0,H,Human,Umbilical Vein,Endothelial,Embryonic,P,24,128.0,CCK-8,TetrazoliumSalt,59.936
3724,MWCNT,C,Nanotube,COOH,Commercial,Negative,25.0,210.97,-5.63,HUVEC,40000.0,H,Human,Umbilical Vein,Endothelial,Embryonic,P,24,8.0,CCK-8,TetrazoliumSalt,81.24
3725,MWCNT,C,Nanotube,COOH,Commercial,Negative,25.0,210.97,-5.63,HUVEC,40000.0,H,Human,Umbilical Vein,Endothelial,Embryonic,P,24,32.0,CCK-8,TetrazoliumSalt,72.973
3726,MWCNT,C,Nanotube,COOH,Commercial,Negative,25.0,210.97,-5.63,HUVEC,40000.0,H,Human,Umbilical Vein,Endothelial,Embryonic,P,24,128.0,CCK-8,TetrazoliumSalt,46.741
3737,NiO,I,Sphere,None,Commercial,Positive,21.6,346.0,25.3,HepG2,10000.0,H,Human,Liver,Epithelial,Adult,L,24,5.0,MTS,TetrazoliumSalt,101.65
3738,NiO,I,Sphere,None,Commercial,Positive,21.6,346.0,25.3,HepG2,10000.0,H,Human,Liver,Epithelial,Adult,L,24,10.0,MTS,TetrazoliumSalt,82.234
3739,NiO,I,Sphere,None,Commercial,Positive,21.6,346.0,25.3,HepG2,10000.0,H,Human,Liver,Epithelial,Adult,L,24,25.0,MTS,TetrazoliumSalt,71.827
3740,NiO,I,Sphere,None,Commercial,Positive,21.6,346.0,25.3,HepG2,10000.0,H,Human,Liver,Epithelial,Adult,L,24,50.0,MTS,TetrazoliumSalt,59.518
3741,NiO,I,Sphere,None,Commercial,Positive,21.6,346.0,25.3,HepG2,10000.0,H,Human,Liver,Epithelial,Adult,L,24,100.0,MTS,TetrazoliumSalt,39.848
3742,NiO,I,Sphere,None,Commercial,Positive,21.6,346.0,25.3,HepG2,10000.0,H,Human,Liver,Epithelial,Adult,L,24,5.0,NRU,NeutralRed,97.387
3743,NiO,I,Sphere,None,Commercial,Positive,21.6,346.0,25.3,HepG2,10000.0,H,Human,Liver,Epithelial,Adult,L,24,10.0,NRU,NeutralRed,95.873
3744,NiO,I,Sphere,None,Commercial,Positive,21.6,346.0,25.3,HepG2,10000.0,H,Human,Liver,Epithelial,Adult,L,24,25.0,NRU,NeutralRed,92.71
3745,NiO,I,Sphere,None,Commercial,Positive,21.6,346.0,25.3,HepG2,10000.0,H,Human,Liver,Epithelial,Adult,L,24,50.0,NRU,NeutralRed,85.282
3746,NiO,I,Sphere,None,Commercial,Positive,21.6,346.0,25.3,HepG2,10000.0,H,Human,Liver,Epithelial,Adult,L,24,100.0,NRU,NeutralRed,81.568
3775,CuO,I,Sphere,None,Commercial,Negative,30.0,276.4,-29.1,A549,5000.0,H,Human,Lung,Epithelial,Adult,L,24,0.5,CCK-8,TetrazoliumSalt,109.73
3776,CuO,I,Sphere,None,Commercial,Negative,30.0,276.4,-29.1,A549,5000.0,H,Human,Lung,Epithelial,Adult,L,24,1.0,CCK-8,TetrazoliumSalt,103.7
3777,CuO,I,Sphere,None,Commercial,Negative,30.0,276.4,-29.1,A549,5000.0,H,Human,Lung,Epithelial,Adult,L,24,5.0,CCK-8,TetrazoliumSalt,97.86
3778,CuO,I,Sphere,None,Commercial,Negative,30.0,276.4,-29.1,A549,5000.0,H,Human,Lung,Epithelial,Adult,L,24,20.0,CCK-8,TetrazoliumSalt,84.241
3779,CuO,I,Sphere,None,Commercial,Negative,30.0,276.4,-29.1,A549,5000.0,H,Human,Lung,Epithelial,Adult,L,24,30.0,CCK-8,TetrazoliumSalt,56.42
3780,CuO,I,Sphere,None,Commercial,Negative,30.0,276.4,-29.1,A549,5000.0,H,Human,Lung,Epithelial,Adult,L,24,40.0,CCK-8,TetrazoliumSalt,19.844
3781,CuO,I,Sphere,None,Commercial,Negative,30.0,276.4,-29.1,A549,5000.0,H,Human,Lung,Epithelial,Adult,L,24,50.0,CCK-8,TetrazoliumSalt,4.2802
3782,CuO,I,Sphere,None,Commercial,Negative,30.0,276.4,-29.1,A549,5000.0,H,Human,Lung,Epithelial,Adult,L,24,100.0,CCK-8,TetrazoliumSalt,3.3074
3783,CuO,I,Sphere,None,Commercial,Negative,30.0,276.4,-29.1,A549,5000.0,H,Human,Lung,Epithelial,Adult,L,48,0.5,CCK-8,TetrazoliumSalt,104.67
3784,CuO,I,Sphere,None,Commercial,Negative,30.0,276.4,-29.1,A549,5000.0,H,Human,Lung,Epithelial,Adult,L,48,1.0,CCK-8,TetrazoliumSalt,101.36
3785,CuO,I,Sphere,None,Commercial,Negative,30.0,276.4,-29.1,A549,5000.0,H,Human,Lung,Epithelial,Adult,L,48,5.0,CCK-8,TetrazoliumSalt,65.564
3786,CuO,I,Sphere,None,Commercial,Negative,30.0,276.4,-29.1,A549,5000.0,H,Human,Lung,Epithelial,Adult,L,48,20.0,CCK-8,TetrazoliumSalt,27.821
3787,CuO,I,Sphere,None,Commercial,Negative,30.0,276.4,-29.1,A549,5000.0,H,Human,Lung,Epithelial,Adult,L,48,30.0,CCK-8,TetrazoliumSalt,2.9183
3788,CuO,I,Sphere,None,Commercial,Negative,30.0,276.4,-29.1,A549,5000.0,H,Human,Lung,Epithelial,Adult,L,48,40.0,CCK-8,TetrazoliumSalt,2.5292
3789,CuO,I,Sphere,None,Commercial,Negative,30.0,276.4,-29.1,A549,5000.0,H,Human,Lung,Epithelial,Adult,L,48,50.0,CCK-8,TetrazoliumSalt,1.1673
3790,CuO,I,Sphere,None,Commercial,Negative,30.0,276.4,-29.1,A549,5000.0,H,Human,Lung,Epithelial,Adult,L,48,100.0,CCK-8,TetrazoliumSalt,0.7782
3791,SiO2,I,Sphere,None,Commercial,Negative,9.0,17.345,-26.96,RAW264.7,6000.0,A,Mouse,Ascites,Monocyte/Macrophage,Adult,L,48,5.0,Live/Dead,PropidiumIodide,89.744
3792,SiO2,I,Sphere,None,Commercial,Negative,9.0,17.345,-26.96,RAW264.7,6000.0,A,Mouse,Ascites,Monocyte/Macrophage,Adult,L,48,10.0,Live/Dead,PropidiumIodide,85.755
3793,SiO2,I,Sphere,None,Commercial,Negative,9.0,17.345,-26.96,RAW264.7,6000.0,A,Mouse,Ascites,Monocyte/Macrophage,Adult,L,48,100.0,Live/Dead,PropidiumIodide,7.9772
3795,Au,I,Sphere,Citrate,Commercial,Negative,4.7,12.26,-57.5,RAW264.7,6000.0,A,Mice,Ascites,Monocyte/Macrophage,Adult,L,48,5.0,Live/Dead,PropidiumIodide,100.28
3796,Ay,I,Sphere,Citrate,Commercial,Negative,4.7,12.26,-57.5,RAW264.7,6000.0,A,Mouse,Ascites,Monocyte/Macrophage,Adult,L,48,10.0,Live/Dead,PropidiumIodide,98.86
3797,Au,I,Sphere,Citrate,Commercial,Negative,4.7,12.26,-57.5,RAW264.7,6000.0,A,Mouse,Ascites,Monocyte/Macrophage,Adult,L,48,100.0,Live/Dead,PropidiumIodide,53.561
3798,SiO2,I,Sphere,None,Commercial,Negative,280.0,283.6,-73.8,RAW264.7,6000.0,A,Mouse,Ascites,Monocyte/Macrophage,Adult,L,48,5.0,Live/Dead,PropidiumIodide,100.28
3799,SiO2,I,Sphere,None,Commercial,Negative,280.0,283.6,-73.8,RAW264.7,6000.0,A,Mouse,Ascites,Monocyte/Macrophage,Adult,L,48,10.0,Live/Dead,PropidiumIodide,89.744
3800,SiO2,I,Sphere,None,Commercial,Negative,280.0,283.6,-73.8,RAW264.7,6000.0,A,Mice,Ascites,Monocyte/Macrophage,Adult,L,48,100.0,Live/Dead,PropidiumIodide,25.926
3801,SiO2,I,Sphere,None,Commercial,Negative,280.0,283.6,-73.8,RAW264.7,6000.0,A,Mouse,Ascites,Monocyte/Macrophage,Adult,L,48,1000.0,Live/Dead,PropidiumIodide,23.077
3803,Au,I,Sphere,Citrate,Commercial,Negative,270.0,230.8,-45.96,RAW264.7,6000.0,A,Mouse,Ascites,Monocyte/Macrophage,Adult,L,48,10.0,Live/Dead,PropidiumIodide,94.872
3804,Au,I,Sphere,Citrate,Commercial,Negative,270.0,230.8,-45.96,RAW264.7,6000.0,A,Mouse,Ascites,Monocyte/Macrophage,Adult,L,48,100.0,Live/Dead,PropidiumIodide,94.872
3805,Au,I,Sphere,Citrate,Commercial,Negative,270.0,230.8,-45.96,RAW264.7,6000.0,A,Mouse,Ascites,Monocyte/Macrophage,Adult,L,48,1000.0,Live/Dead,PropidiumIodide,88.604
3806,SiO2,I,Sphere,None,Commercial,Negative,9.0,17.345,-26.96,RAW264.7,6000.0,A,Mouse,Ascites,Monocyte/Macrophage,Adult,L,48,5.0,Live/Dead,CalceinAM,86.005
3807,SiO2,I,Sphere,None,Commercial,Negative,9.0,17.345,-26.96,RAW264.7,6000.0,A,Mouse,Ascites,Monocyte/Macrophage,Adult,L,48,10.0,Live/Dead,CalceinAM,84.224
3808,SiO2,I,Sphere,None,Commercial,Negative,9.0,17.345,-26.96,RAW264.7,6000.0,A,Mouse,Ascites,Monocyte/Macrophage,Adult,L,48,100.0,Live/Dead,CalceinAM,14.249
3809,SiO2,I,Sphere,None,Commercial,Negative,9.0,17.345,-26.96,RAW264.7,6000.0,A,Mouse,Ascites,Monocyte/Macrophage,Adult,L,48,1000.0,Live/Dead,CalceinAM,7.888
3810,Au,I,Sphere,Citrate,Commercial,Negative,4.7,12.26,-57.5,RAW264.7,6000.0,A,Mouse,Ascites,Monocyte/Macrophage,Adult,L,48,5.0,Live/Dead,CalceinAM,100.25
3811,Au,I,Sphere,Citrate,Commercial,Negative,4.7,12.26,-57.5,RAW264.7,6000.0,A,Mouse,Ascites,Monocyte/Macrophage,Adult,L,48,10.0,Live/Dead,CalceinAM,82.952
3812,Au,I,Sphere,Citrate,Commercial,Negative,4.7,12.26,-57.5,RAW264.7,6000.0,A,Mouse,Ascites,Monocyte/Macrophage,Adult,L,48,100.0,Live/Dead,CalceinAM,68.957
3813,SiO2,I,Sphere,None,Commercial,Negative,280.0,283.6,-73.8,RAW264.7,6000.0,A,Mouse,Ascites,Monocyte/Macrophage,Adult,L,48,5.0,Live/Dead,CalceinAM,98.982
3814,SiO2,I,Sphere,None,Commercial,Negative,280.0,283.6,-73.8,RAW264.7,6000.0,A,Mouse,Ascites,Monocyte/Macrophage,Adult,L,48,10.0,Live/Dead,CalceinAM,82.952
3815,SiO2,I,Sphere,None,Commercial,Negative,280.0,283.6,-73.8,RAW264.7,6000.0,A,Mouse,Ascites,Monocyte/Macrophage,Adult,L,48,100.0,Live/Dead,CalceinAM,27.481
3816,SiO2,I,Sphere,None,Commercial,Negative,280.0,283.6,-73.8,RAW264.7,6000.0,A,Mouse,Ascites,Monocyte/Macrophage,Adult,L,48,1000.0,Live/Dead,CalceinAM,10.941
3817,Au,I,Sphere,Citrate,Commercial,Negative,270.0,230.8,-45.96,RAW264.7,6000.0,A,Mouse,Ascites,Monocyte/Macrophage,Adult,L,48,5.0,Live/Dead,CalceinAM,93.893
3818,Au,I,Sphere,Citrate,Commercial,Negative,270.0,230.8,-45.96,RAW264.7,6000.0,A,Mouse,Ascites,Monocyte/Macrophage,Adult,L,48,10.0,Live/Dead,CalceinAM,86.005
3819,Au,I,Sphere,Citrate,Commercial,Negative,270.0,230.8,-45.96,RAW264.7,6000.0,A,Mouse,Ascites,Monocyte/Macrophage,Adult,L,48,100.0,Live/Dead,CalceinAM,79.644
3820,Au,I,Sphere,Citrate,Commercial,Negative,270.0,230.8,-45.96,RAW264.7,6000.0,A,Mouse,Ascites,Monocyte/Macrophage,Adult,L,48,1000.0,Live/Dead,CalceinAM,52.672
3830,Polystyrene,O,Sphere,None,Commercial,Negative,50.0,58.45,-50.5,TT1,500000.0,H,Human,Lung,Epithelial,Adult,P,24,10.0,MTT,TetrazoliumSalt,92.801
3831,Polystyrene,O,Sphere,None,Commercial,Negative,50.0,58.45,-50.5,TT1,500000.0,H,Human,Lung,Epithelial,Adult,P,24,50.0,MTT,TetrazoliumSalt,84.038
3832,Polystyrene,O,Sphere,None,Commercial,Negative,50.0,58.45,-50.5,TT1,500000.0,H,Human,Lung,Epithelial,Adult,P,24,100.0,MTT,TetrazoliumSalt,82.16
3833,Polystyrene,O,Sphere,COOH,Commercial,Negative,50.0,71.92,-46.7,TT1,500000.0,H,Human,Lung,Epithelial,Adult,P,24,10.0,MTT,TetrazoliumSalt,96.088
3834,Polystyrene,O,Sphere,COOH,Commercial,Negative,50.0,71.92,-46.7,TT1,500000.0,H,Human,Lung,Epithelial,Adult,P,24,50.0,MTT,TetrazoliumSalt,93.74
