Repository: XenaN/NanoTeam

# NanoTeam
Nanomaterial toxicity prediction

File: data/interim/Database_3_cleaned.csv (part 6 of 6)
No,Material,Type,Shape,Coat/Functional Group,Synthesis_Method,Surface_Charge,Diameter (nm),Size_in_Water (nm),Zeta_in_Water (mV),Cell_Type,No_of_Cells (cells/well),Human_Animal,Cell_Source,Cell_Tissue,Cell_Morphology,Cell_Age,Cell Line_Primary Cell,Time (hr),Concentration (ug/ml),Test,Test_Indicator,Cell_Viability (%)
3835,Polystyrene,O,Sphere,COOH,Commercial,Negative,50.0,71.92,-46.7,TT1,500000.0,H,Human,Lung,Epithelial,Adult,P,24,100.0,MTT,TetrazoliumSalt,95.462
3836,Polystyrene,O,Sphere,NH2,Commercial,Positive,50.0,53.93,43,TT1,500000.0,H,Human,Lung,Epithelial,Adult,P,24,10.0,MTT,TetrazoliumSalt,89.984
3837,Polystyrene,O,Sphere,NH2,Commercial,Positive,50.0,53.93,43,TT1,500000.0,H,Human,Lung,Epithelial,Adult,P,24,50.0,MTT,TetrazoliumSalt,67.136
3838,Polystyrene,O,Sphere,NH2,Commercial,Positive,50.0,53.93,43,TT1,500000.0,H,Human,Lung,Epithelial,Adult,P,24,100.0,MTT,TetrazoliumSalt,41.315
3839,Polystyrene,O,Sphere,None,Commercial,Negative,50.0,58.45,-50.5,Macrophages,200000.0,H,Human,Lung,Macrophage,Adult,P,24,10.0,MTT,TetrazoliumSalt,99.368
3840,Polystyrene,O,Sphere,None,Commercial,Negative,50.0,58.45,-50.5,Macrophages,200000.0,H,Human,Lung,Macrophage,Adult,P,24,25.0,MTT,TetrazoliumSalt,99.368
3841,Polystyrene,O,Sphere,None,Commercial,Negative,50.0,58.45,-50.5,Macrophages,200000.0,H,Human,Lung,Macrophage,Adult,P,24,50.0,MTT,TetrazoliumSalt,98.262
3842,Polystyrene,O,Sphere,None,Commercial,Negative,50.0,58.45,-50.5,Macrophages,200000.0,H,Human,Lung,Macrophage,Adult,P,24,100.0,MTT,TetrazoliumSalt,96.524
3843,Polystyrene,O,Sphere,COOH,Commercial,Negative,50.0,71.92,-46.7,Macrophages,200000.0,H,Human,Lung,Macrophage,Adult,P,24,10.0,MTT,TetrazoliumSalt,99.368
3844,Polystyrene,O,Sphere,COOH,Commercial,Negative,50.0,71.92,-46.7,Macrophages,200000.0,H,Human,Lung,Macrophage,Adult,P,24,25.0,MTT,TetrazoliumSalt,99.368
3845,Polystyrene,O,Sphere,COOH,Commercial,Negative,50.0,71.92,-46.7,Macrophages,200000.0,H,Human,Lung,Macrophage,Adult,P,24,50.0,MTT,TetrazoliumSalt,95.893
3846,Polystyrene,O,Sphere,COOH,Commercial,Negative,50.0,71.92,-46.7,Macrophages,200000.0,H,Human,Lung,Macrophage,Adult,P,24,100.0,MTT,TetrazoliumSalt,96.998
3847,Polystyrene,O,Sphere,NH2,Commercial,Positive,50.0,53.93,43,Macrophages,200000.0,H,Human,Lung,Macrophage,Adult,P,24,10.0,MTT,TetrazoliumSalt,91.153
3848,Polystyrene,O,Sphere,NH2,Commercial,Positive,50.0,53.93,43,Macrophages,200000.0,H,Human,Lung,Macrophage,Adult,P,24,25.0,MTT,TetrazoliumSalt,79.147
3849,Polystyrene,O,Sphere,NH2,Commercial,Positive,50.0,53.93,43,Macrophages,200000.0,H,Human,Lung,Macrophage,Adult,P,24,50.0,MTT,TetrazoliumSalt,47.709
3850,Polystyrene,O,Sphere,NH2,Commercial,Positive,50.0,53.93,43,Macrophages,200000.0,H,Human,Lung,Macrophage,Adult,P,24,100.0,MTT,TetrazoliumSalt,38.073
3851,Polystyrene,O,Sphere,None,Commercial,Negative,50.0,58.45,-50.5,AT2,100000.0,H,Human,Lung,Epithelial,Adult,P,24,10.0,MTT,TetrazoliumSalt,103.99
3852,Polystyrene,O,Sphere,None,Commercial,Negative,50.0,58.45,-50.5,AT2,100000.0,H,Human,Lung,Epithelial,Adult,P,24,25.0,MTT,TetrazoliumSalt,99.201
3853,Polystyrene,O,Sphere,None,Commercial,Negative,50.0,58.45,-50.5,AT2,100000.0,H,Human,Lung,Epithelial,Adult,P,24,50.0,MTT,TetrazoliumSalt,101.6
3854,Polystyrene,O,Sphere,None,Commercial,Negative,50.0,58.45,-50.5,AT2,100000.0,H,Human,Lung,Epithelial,Adult,P,24,100.0,MTT,TetrazoliumSalt,100.96
3855,Polystyrene,O,Sphere,COOH,Commercial,Negative,50.0,71.92,-46.7,AT2,100000.0,H,Human,Lung,Epithelial,Adult,P,24,10.0,MTT,TetrazoliumSalt,94.089
3856,Polystyrene,O,Sphere,COOH,Commercial,Negative,50.0,71.92,-46.7,AT2,100000.0,H,Human,Lung,Epithelial,Adult,P,24,25.0,MTT,TetrazoliumSalt,93.45
3857,Polystyrene,O,Sphere,COOH,Commercial,Negative,50.0,71.92,-46.7,AT2,100000.0,H,Human,Lung,Epithelial,Adult,P,24,50.0,MTT,TetrazoliumSalt,90.735
3858,Polystyrene,O,Sphere,COOH,Commercial,Negative,50.0,71.92,-46.7,AT2,100000.0,H,Human,Lung,Epithelial,Adult,P,24,100.0,MTT,TetrazoliumSalt,94.569
3859,Polystyrene,O,Sphere,NH2,Commercial,Positive,50.0,53.93,43,AT2,100000.0,H,Human,Lung,Epithelial,Adult,P,24,10.0,MTT,TetrazoliumSalt,83.706
3860,Polystyrene,O,Sphere,NH2,Commercial,Positive,50.0,53.93,43,AT2,100000.0,H,Human,Lung,Epithelial,Adult,P,24,25.0,MTT,TetrazoliumSalt,79.393
3861,Polystyrene,O,Sphere,NH2,Commercial,Positive,50.0,53.93,43,AT2,100000.0,H,Human,Lung,Epithelial,Adult,P,24,50.0,MTT,TetrazoliumSalt,71.246
3862,Polystyrene,O,Sphere,NH2,Commercial,Positive,50.0,53.93,43,AT2,100000.0,H,Human,Lung,Epithelial,Adult,P,24,100.0,MTT,TetrazoliumSalt,39.617
3863,Polystyrene,O,Sphere,None,Commercial,Negative,100.0,101.6,-51.1,TT1,500000.0,H,Human,Lung,Epithelial,Adult,P,24,10.0,MTT,TetrazoliumSalt,92.894
3864,Polystyrene,O,Sphere,None,Commercial,Negative,100.0,101.6,-51.1,TT1,500000.0,H,Human,Lung,Epithelial,Adult,P,24,50.0,MTT,TetrazoliumSalt,92.201
3865,Polystyrene,O,Sphere,None,Commercial,Negative,100.0,101.6,-51.1,TT1,500000.0,H,Human,Lung,Epithelial,Adult,P,24,100.0,MTT,TetrazoliumSalt,87.695
3866,Polystyrene,O,Sphere,COOH,Commercial,Negative,100.0,112.7,-44.3,TT1,500000.0,H,Human,Lung,Epithelial,Adult,P,24,10.0,MTT,TetrazoliumSalt,100.87
3867,Polystyrene,O,Sphere,COOH,Commercial,Negative,100.0,112.7,-44.3,TT1,500000.0,H,Human,Lung,Epithelial,Adult,P,24,50.0,MTT,TetrazoliumSalt,91.161
3868,Polystyrene,O,Sphere,COOH,Commercial,Negative,100.0,112.7,-44.3,TT1,500000.0,H,Human,Lung,Epithelial,Adult,P,24,100.0,MTT,TetrazoliumSalt,87.868
3869,Polystyrene,O,Sphere,NH2,Commercial,Positive,100.0,89.33,63.8,TT1,500000.0,H,Human,Lung,Epithelial,Adult,P,24,10.0,MTT,TetrazoliumSalt,103.64
3870,Polystyrene,O,Sphere,NH2,Commercial,Positive,100.0,89.33,63.8,TT1,500000.0,H,Human,Lung,Epithelial,Adult,P,24,50.0,MTT,TetrazoliumSalt,98.787
3871,Polystyrene,O,Sphere,NH2,Commercial,Positive,100.0,89.33,63.8,TT1,500000.0,H,Human,Lung,Epithelial,Adult,P,24,100.0,MTT,TetrazoliumSalt,86.828
3872,Polystyrene,O,Sphere,None,Commercial,Negative,100.0,101.6,-51.1,Macrophages,200000.0,H,Human,Lung,Macrophage,Adult,P,24,10.0,MTT,TetrazoliumSalt,100.52
3873,Polystyrene,O,Sphere,None,Commercial,Negative,100.0,101.6,-51.1,Macrophages,200000.0,H,Human,Lung,Macrophage,Adult,P,24,25.0,MTT,TetrazoliumSalt,100.69
3874,Polystyrene,O,Sphere,None,Commercial,Negative,100.0,101.6,-51.1,Macrophages,200000.0,H,Human,Lung,Macrophage,Adult,P,24,50.0,MTT,TetrazoliumSalt,100.0
3875,Polystyrene,O,Sphere,None,Commercial,Negative,100.0,101.6,-51.1,Macrophages,200000.0,H,Human,Lung,Macrophage,Adult,P,24,100.0,MTT,TetrazoliumSalt,96.014
3876,Polystyrene,O,Sphere,COOH,Commercial,Negative,100.0,112.7,-44.3,Macrophages,200000.0,H,Human,Lung,Macrophage,Adult,P,24,10.0,MTT,TetrazoliumSalt,100.0
3877,Polystyrene,O,Sphere,COOH,Commercial,Negative,100.0,112.7,-44.3,Macrophages,200000.0,H,Human,Lung,Macrophage,Adult,P,24,25.0,MTT,TetrazoliumSalt,97.747
3878,Polystyrene,O,Sphere,COOH,Commercial,Negative,100.0,112.7,-44.3,Macrophages,200000.0,H,Human,Lung,Macrophage,Adult,P,24,50.0,MTT,TetrazoliumSalt,97.054
3879,Polystyrene,O,Sphere,COOH,Commercial,Negative,100.0,112.7,-44.3,Macrophages,200000.0,H,Human,Lung,Macrophage,Adult,P,24,100.0,MTT,TetrazoliumSalt,95.321
3880,Polystyrene,O,Sphere,NH2,Commercial,Positive,100.0,89.33,63.8,Macrophages,200000.0,H,Human,Lung,Macrophage,Adult,P,24,10.0,MTT,TetrazoliumSalt,97.054
3881,Polystyrene,O,Sphere,NH2,Commercial,Positive,100.0,89.33,63.8,Macrophages,200000.0,H,Human,Lung,Macrophage,Adult,P,24,25.0,MTT,TetrazoliumSalt,90.815
3882,Polystyrene,O,Sphere,NH2,Commercial,Positive,100.0,89.33,63.8,Macrophages,200000.0,H,Human,Lung,Macrophage,Adult,P,24,50.0,MTT,TetrazoliumSalt,77.643
3883,Polystyrene,O,Sphere,NH2,Commercial,Positive,100.0,89.33,63.8,Macrophages,200000.0,H,Human,Lung,Macrophage,Adult,P,24,100.0,MTT,TetrazoliumSalt,45.407
3884,Polystyrene,O,Sphere,None,Commercial,Negative,100.0,101.6,-51.1,AT2,100000.0,H,Human,Lung,Epithelial,Adult,P,24,10.0,MTT,TetrazoliumSalt,98.472
3885,Polystyrene,O,Sphere,None,Commercial,Negative,100.0,101.6,-51.1,AT2,100000.0,H,Human,Lung,Epithelial,Adult,P,24,25.0,MTT,TetrazoliumSalt,95.586
3886,Polystyrene,O,Sphere,None,Commercial,Negative,100.0,101.6,-51.1,AT2,100000.0,H,Human,Lung,Epithelial,Adult,P,24,50.0,MTT,TetrazoliumSalt,97.284
3887,Polystyrene,O,Sphere,None,Commercial,Negative,100.0,101.6,-51.1,AT2,100000.0,H,Human,Lung,Epithelial,Adult,P,24,100.0,MTT,TetrazoliumSalt,109.0
3888,Polystyrene,O,Sphere,COOH,Commercial,Negative,100.0,112.7,-44.3,AT2,100000.0,H,Human,Lung,Epithelial,Adult,P,24,10.0,MTT,TetrazoliumSalt,85.908
3889,Polystyrene,O,Sphere,COOH,Commercial,Negative,100.0,112.7,-44.3,AT2,100000.0,H,Human,Lung,Epithelial,Adult,P,24,25.0,MTT,TetrazoliumSalt,92.19
3890,Polystyrene,O,Sphere,COOH,Commercial,Negative,100.0,112.7,-44.3,AT2,100000.0,H,Human,Lung,Epithelial,Adult,P,24,50.0,MTT,TetrazoliumSalt,101.7
3891,Polystyrene,O,Sphere,COOH,Commercial,Negative,100.0,112.7,-44.3,AT2,100000.0,H,Human,Lung,Epithelial,Adult,P,24,100.0,MTT,TetrazoliumSalt,100.51
3892,Polystyrene,O,Sphere,NH2,Commercial,Positive,100.0,89.33,63.8,AT2,100000.0,H,Human,Lung,Epithelial,Adult,P,24,10.0,MTT,TetrazoliumSalt,94.567
3893,Polystyrene,O,Sphere,NH2,Commercial,Positive,100.0,89.33,63.8,AT2,100000.0,H,Human,Lung,Epithelial,Adult,P,24,25.0,MTT,TetrazoliumSalt,91.002
3894,Polystyrene,O,Sphere,NH2,Commercial,Positive,100.0,89.33,63.8,AT2,100000.0,H,Human,Lung,Epithelial,Adult,P,24,50.0,MTT,TetrazoliumSalt,67.402
3895,Polystyrene,O,Sphere,NH2,Commercial,Positive,100.0,89.33,63.8,AT2,100000.0,H,Human,Lung,Epithelial,Adult,P,24,100.0,MTT,TetrazoliumSalt,54.16
3950,CeO2,I,Cubic,None,Commercial,Negative,25.0,305.0,-13,MCF-7,30000.0,H,Human,Breast,Epithelial,Adult,L,24,25.0,MTT,TetrazoliumSalt,102.01
3951,CeO2,I,Cubic,None,Commercial,Negative,25.0,305.0,-13,MCF-7,30000.0,H,Human,Breast,Epithelial,Adult,L,24,50.0,MTT,TetrazoliumSalt,104.01
3952,CeO2,I,Cubic,None,Commercial,Negative,25.0,305.0,-13,MCF-7,30000.0,H,Human,Breast,Epithelial,Adult,L,24,100.0,MTT,TetrazoliumSalt,104.01
3953,CeO2,I,Cubic,None,Commercial,Negative,25.0,305.0,-13,MCF-7,30000.0,H,Human,Breast,Epithelial,Adult,L,24,200.0,MTT,TetrazoliumSalt,106.02
3954,CeO2,I,Cubic,None,Commercial,Negative,25.0,305.0,-13,HT-1080,30000.0,H,Human,Connective Tissue,Epithelial,Adult,L,24,25.0,MTT,TetrazoliumSalt,102.01
3955,CeO2,I,Cubic,None,Commercial,Negative,25.0,305.0,-13,HT-1080,30000.0,H,Human,Connective Tissue,Epithelial,Adult,L,24,50.0,MTT,TetrazoliumSalt,98.997
3956,Ce O2,I,Cubic,None,Commercial,Negative,25.0,305.0,-13,HT-1080,30000.0,H,Human,Connective Tissue,Epithelial,Adult,L,24,100.0,MTT,TetrazoliumSalt,106.02
3957,CeO2,I,Cubic,None,Commercial,Negative,25.0,305.0,-13,HT-1080,30000.0,H,Human,Connective Tissue,Epithelial,Adult,L,24,200.0,MTT,TetrazoliumSalt,107.02
3958,CeO2,I,Cubic,None,Commercial,Negative,25.0,305.0,-13,MCF-7,30000.0,H,Human,Breast,Epithelial,Adult,L,24,25.0,NRU,NeutralRed,100.0
3959,CeO2,I,Cubic,None,Commercial,Negative,25.0,305.0,-13,MCF-7,30000.0,H,Human,Breast,Epithelial,Adult,L,24,50.0,NRU,NeutralRed,104.05
3960,CeO2,I,Cubic,None,Commercial,Negative,25.0,305.0,-13,MCF-7,30000.0,H,Human,Breast,Epithelial,Adult,L,24,100.0,NRU,NeutralRed,116.04
3961,Ce O2,I,Cubic,None,Commercial,Negative,25.0,305.0,-13,MCF-7,30000.0,H,Human,Breast,Epithelial,Adult,L,24,200.0,NRU,NeutralRed,112.0
3962,CeO2,I,Cubic,None,Commercial,Negative,25.0,305.0,-13,HT-1080,30000.0,H,Human,Connective Tissue,Epithelial,Adult,L,24,25.0,NRU,NeutralRed,105.14
3963,CeO2,I,Cubic,None,Commercial,Negative,25.0,305.0,-13,HT-1080,30000.0,H,Human,Connective Tissue,Epithelial,Adult,L,24,50.0,NRU,NeutralRed,107.94
3964,CeO2,I,Cubic,None,Commercial,Negative,25.0,305.0,-13,HT-1080,30000.0,H,Human,Connective Tissue,Epithelial,Adult,L,24,100.0,NRU,NeutralRed,114.95
3965,CeO2,I,Cubic,None,Commercial,Negative,25.0,305.0,-13,HT-1080,30000.0,H,Human,Connective Tissue,Epithelial,Adult,L,24,200.0,NRU,NeutralRed,111.06
4026,Polystyrene,O,Round,None,Commercial,Negative,50.0,86.33,-36,Caco-2,150000.0,H,Human,Colon,Epithelial,Adult,L,24,25.0,CoulterCounter,Impedance,99.315
4027,Polystyrene,O,Round,None,Commercial,Negative,50.0,86.33,-36,Caco-2,150000.0,H,Human,Colon,Epithelial,Adult,L,24,50.0,CoulterCounter,Impedance,106.16
4028,Polystyrene,O,Round,None,Commercial,Negative,50.0,86.33,-36,Caco-2,150000.0,H,Human,Colon,Epithelial,Adult,L,24,100.0,CoulterCounter,Impedance,110.73
4029,Polystyrene,O,Round,None,Commercial,Negative,50.0,86.33,-36,Caco-2,150000.0,H,Human,Colon,Epithelial,Adult,L,24,125.0,CoulterCounter,Impedance,96.119
4030,Polystyrene,O,Round,None,Commercial,Negative,50.0,86.33,-36,Caco-2,150000.0,H,Human,Colon,Epithelial,Adult,L,24,150.0,CoulterCounter,Impedance,104.11
4031,Polystyrene,O,Round,None,Commercial,Negative,50.0,86.33,-36,Caco-2,150000.0,H,Human,Colon,Epithelial,Adult,L,24,175.0,CoulterCounter,Impedance,106.16
4032,Polystyrene,O,Round,None,Commercial,Negative,50.0,86.33,-36,Caco-2,150000.0,H,Human,Colon,Epithelial,Adult,L,24,200.0,CoulterCounter,Impedance,80.137
4033,Polystyrene,O,Round,None,Commercial,Negative,50.0,86.33,-36,Caco-2,150000.0,H,Human,Colon,Epithelial,Adult,L,48,25.0,CoulterCounter,Impedance,102.56
4034,Polystyrene,O,Round,None,Commercial,Negative,50.0,86.33,-36,Caco-2,150000.0,H,Human,Colon,Epithelial,Adult,L,48,50.0,CoulterCounter,Impedance,105.58
4035,Polystyrene,O,Round,None,Commercial,Negative,50.0,86.33,-36,Caco-2,150000.0,H,Human,Colon,Epithelial,Adult,L,48,100.0,CoulterCounter,Impedance,92.558
4036,Polystyrene,O,Round,None,Commercial,Negative,50.0,86.33,-36,Caco-2,150000.0,H,Human,Colon,Epithelial,Adult,L,48,125.0,CoulterCounter,Impedance,110.7
4037,Polystyrene,O,Round,None,Commercial,Negative,50.0,86.33,-36,Caco-2,150000.0,H,Human,Colon,Epithelial,Adult,L,48,150.0,CoulterCounter,Impedance,97.674
4038,Polystyrene,O,Round,None,Commercial,Negative,50.0,86.33,-36,Caco-2,150000.0,H,Human,Colon,Epithelial,Adult,L,48,175.0,CoulterCounter,Impedance,90.93
4039,Polystyrene,0,Round,None,Commercial,Negative,50.0,86.33,-36,Caco-2,150000.0,H,Human,Colon,Epithelial,Adult,L,48,200.0,CoulterCounter,Impedance,75.349
